Repository: sciantix/sciantix-official

# SCIANTIX
SCIANTIX is an open-source 0D simulation code developed at Politecnico di Milano, designed to model the behavior of a single grain of nuclear fuel, with a particular focus on fission gas behavior. 

The code employs physics-based rate-theory models rather than empirical correlations, enabling better integration with lower-length scale calculations and improved predictive capability. SCIANTIX is designed to operate both as an independent tool and as an embedded module within industrial fuel performance codes (FPCs) such as TRANSURANUS, FRAPCON/FRAPTRAN, and OFFBEAT.

Currently, SCIANTIX is validated against experimental data for:
- Intragranular gaseous swelling
- Intergranular gaseous swelling
- Fission gas release (Xe, Kr)
- Helium behavior and release under annealing conditions
- High-burnup structure (HBS) formation and porosity evolution

The validation database and testing suite are available in the `verification/` and `validation/` directories.

# Training

Training material — tutorials, hands-on cases, and the OperaHPC online training —
is maintained in a dedicated repository: 
- [sciantix-training](https://github.com/sciantix/sciantix-training)
- [OperaHPC Online Training](https://github.com/sciantix/sciantix-training/tree/main/training/OperaHPC_online_training)

# Coupling with fuel performance codes
To compile SCIANTIX as a static library for coupling with codes like TRANSURANUS:
```bash
mkdir -p build && cd build
cmake -DCOUPLING_TU=ON ..
make -j$(nproc)
```
The static library `libsciantix.a` will be generated in the `build/` directory.

# Usage
Execute `sciantix.x` within the directory containing your input files, or provide the path to the input folder:
```bash
./build/sciantix.x [path_to_input_folder]
```
Run `./build/sciantix.x --help` to list the expected input files.

### Input preparation
The format of the input files is described in the [Input Files](https://sciantix.github.io/sciantix-official/input_files.html) page of the documentation, and a step-by-step tutorial on a complete case is given in [Examples](https://sciantix.github.io/sciantix-official/examples.html).
Generation scripts for template input files are available in `utilities/inputExample/`:
```bash
python3 utilities/inputExample/print_input_settings.py
python3 utilities/inputExample/print_input_initial_conditions.py
python3 utilities/inputExample/print_input_scaling_factors.py
```

# Tests

Test cases live in two top-level directories: 
-  `verification/` (to test specific models) 
-  `validation/` (to test comparison with experimental data)

Unit, verification and validation tests are registered with CTest. From the `build/` directory:
```bash
ctest --output-on-failure -j $(nproc)
```
or, equivalently, `make check`. Use `ctest -L unit`, `ctest -L verification` or `ctest -L validation` to run a single category, and `ctest -R validation_baker` to run a single test group.

The testing runner can also be called directly from the repository root (no flags = run everything), e.g. to select individual cases or regenerate gold files:
```bash
python3 -m testing.runner -j $(nproc)
```
> **Shortcut:** `./runTesting.sh` performs a clean rebuild (`Allclean.sh` + `Allmake.sh`) and then runs the testing runner.

Some groups use the OpenCalphad coupling; they're attempted on every run and degrade gracefully if it isn't built. 
To require OpenCalphad instead, build with it and pass `--oc` to the runner, so any of these groups that still can't use it fails loudly instead of degrading:
```bash
./Allmake.sh --oc
python3 -m testing.runner --oc
```
> **Shortcut:** `./runTesting.sh --oc` performs both steps after a clean rebuild.

# Documentation

Online documentation is available at [sciantix.github.io/sciantix-official](https://sciantix.github.io/sciantix-official/).

The online documentation is built with Sphinx, which runs Doxygen automatically to include the source-code API reference. To build it locally, install Doxygen and the Python packages in `docs/requirements.txt`, then run `make html` in `docs/`:
```bash
sudo apt install doxygen
python3 -m pip install -r docs/requirements.txt
cd docs
make html
```
The HTML documentation is written to `docs/build/html/` (open `index.html`).

# How to cite

Please cite SCIANTIX using the Zenodo DOI:

```bibtex
@software{SCIANTIX_v2,
  title        = {SCIANTIX},
  year         = {2024},
  publisher    = {Zenodo},
  doi          = {10.5281/zenodo.17748425},
  url          = {https://doi.org/10.5281/zenodo.17748425}
}
```

We also encourage citing the scientific publications associated with SCIANTIX, listed below and in `references/references.md`, when relevant.
Citation metadata is also available in the `CITATION.cff` file.

# Theory and References

For a deeper understanding of the SCIANTIX code and its underlying models, refer to the following publications:

- [Zullo G. et al. (2023).

File: output/Selected_correlation.txt
Property: GrainBoundaryMobility
Module: Matrix
Title: Ainscough et al., JNM, 49 (1973) 117-128
Variables: T
Coefficients: A=1.455e-8, B=32114.5
Equation: GrainBoundaryMobility =A*exp(((-B)/T));
Units: A:,B:,GrainBoundaryMobility:,T:K,
---
Property: GrainBoundaryVacancyDiffusivity
Module: Matrix
Title: Reynolds and Burton, JNM, 82 (1979) 22-25
Variables: T
Coefficients: A=6.9e-04, B=5.35e-19
Equation: GrainBoundaryVacancyDiffusivity =A*exp(((-B)/(kb*T)));
Units: A:m²/s,B:J,GrainBoundaryVacancyDiffusivity:m²/s,T:K,
---
Property: PoreNucleationRate
Module: Matrix
Title: Barani et al., JNM 563 (2022) 153627
Variables: T
Coefficients: A=5.0e17, B=2.77e-7, C=3.54, D=2.54, E=1.25e-6
Equation: PoreNucleationRate =(A*B*C*(1-RestructuredVolumeFraction)*pow(EffectiveBurnup,D))*E;
Units: A:,B:,C:,D:,E:,PoreNucleationRate:,T:K,
---
Property: PoreResolutionRate
Module: Matrix
Title: Inconnue
Variables: HBS,FissionRate
Coefficients: A=1.0e-9, B=2.0e-23
Equation: PoreResolutionRate =(1-pow((exp((HBSPoreRadius/(9*A)))),3))*B*FissionRate*((3*A)/(3*A+HBSPoreRadius))*(A/(A*HBSPoreRadius));
Units: A:,B:,HBS:K,PoreResolutionRate:,
---
Property: PoreTrappingRate
Module: Matrix
Title: Inconnue
Variables: XeAtGrainBoundary,HBSPoreRadius,HBSPorosity
Coefficients: 
Equation: PoreTrappingRate =4.0*pi*GrainBoundaryVacancyDiffusivity*XeAtGrainBroundary*HBSPoreRadius*(1.0+1.8*pow(HBSPorosity,1.3));
Units: PoreTrappingRate:,
---

File: output/translated_equations.txt
File : "Correlations/Matrix/PoreNucleationRate/0.tex";
Type : BibTeX Reference Title;
Barani et al., JNM 563 (2022) 153627;
File : "Correlations/Matrix/PoreNucleationRate/0.tex";
Type : Table (tabular);
{|l|l|l|l|};
\hline;
Key & Value & Units & Type \\;
\hline;
A & 5.0e17 &  & Parameter\\;
B & 2.77e-7&  & Parameter \\;
C & 3.54   &  & Parameter \\;
D & 2.54 & & Parameter \\;
E & 1.25e-6 & & Parameter \\;
T &   & K    & Variable\\;
g &   &  & Property\\;
\hline;
File : "Correlations/Matrix/PoreNucleationRate/0.tex";
Type : Equation environment;
g(T)=(A*B*C*(1-RestructuredVolumeFraction)*pow(EffectiveBurnup,D))*E;
File : "Correlations/Matrix/GrainBoundaryVacancyDiffusivity/3.tex";
Type : BibTeX Reference Title;
Barani et al., JNM 563 (2022) 153627;
File : "Correlations/Matrix/GrainBoundaryVacancyDiffusivity/3.tex";
Type : Table (tabular);
{|l|l|l|l|};
\hline;
Key & Value & Units & Type \\;
\hline;
A & 1.3e-7 &  & Parameter\\;
B & 4.52e-19  &  & Parameter \\;
T &   & K    & Variable\\;
g &   &  & Property\\;
\hline;
File : "Correlations/Matrix/GrainBoundaryVacancyDiffusivity/3.tex";
Type : Equation environment;
g(T)=A*exp(((-B)/(kb*T)));
File : "Correlations/Matrix/GrainBoundaryVacancyDiffusivity/0.tex";
Type : BibTeX Reference Title;
Constant value;
File : "Correlations/Matrix/GrainBoundaryVacancyDiffusivity/0.tex";
Type : Table (tabular);
{|l|l|l|l|};
\hline;
Key & Value & Units & Type \\;
\hline;
g &   & m²/s & Property\\;
\hline;
File : "Correlations/Matrix/GrainBoundaryVacancyDiffusivity/0.tex";
Type : Equation environment;
g(T)=1e-30;
File : "Correlations/Matrix/GrainBoundaryVacancyDiffusivity/2.tex";
Type : BibTeX Reference Title;
White, JNM, 325 (2004), 61-77.;
File : "Correlations/Matrix/GrainBoundaryVacancyDiffusivity/2.tex";
Type : Table (tabular);
{|l|l|l|l|};
\hline;
Key & Value & Units & Type \\;
\hline;
A & 8.86e-6 &  & Parameter\\;
C & 3.5/5 & Parameter \\;
B & 4.17e4  &  & Parameter \\;
T &   & K    & Variable\\;
g &   &  & Property\\;
\hline;
File : "Correlations/Matrix/GrainBoundaryVacancyDiffusivity/2.tex";
Type : Equation environment;
g(T)=A*C*exp(((-B)/T));
File : "Correlations/Matrix/GrainBoundaryVacancyDiffusivity/1.tex";
Type : BibTeX Reference Title;
Reynolds and Burton, JNM, 82 (1979) 22-25;
File : "Correlations/Matrix/GrainBoundaryVacancyDiffusivity/1.tex";
Type : Table (tabular);
{|l|l|l|l|};
\hline;
Key & Value & Units & Type \\;
\hline;
A & 6.9e-04 & m²/s & Parameter\\;
B & 5.35e-19 & J & Parameter \\;
T &   & K    & Variable\\;
D &   & m²/s  & Property\\;
\hline;
File : "Correlations/Matrix/GrainBoundaryVacancyDiffusivity/1.tex";
Type : Equation environment;
D(T)=A*exp(((-B)/(kb*T)));
File : "Correlations/Matrix/PoreResolutionRate/0.tex";
Type : BibTeX Reference Title;
Inconnue;
File : "Correlations/Matrix/PoreResolutionRate/0.tex";
Type : Table (tabular);
{|l|l|l|l|};
\hline;
Key & Value & Units & Type \\;
\hline;
A & 1.0e-9 &  & Parameter\\;
B & 2.0e-23 & & Parameter\\;
HBS &   & K    & Variable\\;
Fission Rate & & & Variable\\;
g &   &  & Property\\;
\hline;
File : "Correlations/Matrix/PoreResolutionRate/0.tex";
Type : Equation environment;
g(HBS,FissionRate)=(1-pow((exp((HBSPoreRadius/(9*A)))),3))*B*FissionRate*((3*A)/(3*A+HBSPoreRadius))*(A/(A*HBSPoreRadius));
File : "Correlations/Matrix/GrainBoundaryMobility/0.tex";
Type : BibTeX Reference Title;
Null grain-boundary mobility;
File : "Correlations/Matrix/GrainBoundaryMobility/0.tex";
Type : Table (tabular);
{|l|l|l|l|};
\hline;
Key & Value & Units & Type \\;
\hline;
g &   &  & Property\\;
\hline;
File : "Correlations/Matrix/GrainBoundaryMobility/0.tex";
Type : Equation environment;
g(T)=0;
File : "Correlations/Matrix/GrainBoundaryMobility/2.tex";
Type : BibTeX Reference Title;
Van Uffelen et al. JNM, 434 (2013) 287-29;
File : "Correlations/Matrix/GrainBoundaryMobility/2.tex";
Type : Table (tabular);
{|l|l|l|l|};
\hline;
Key & Value & Units & Type \\;
\hline;
A & 1.360546875e-15 &  & Parameter\\;
B & 46524.0 &  & Parameter \\;
T &   & K    & Variable\\;
g &   &  & Property\\;
\hline;
File : "Correlations/Matrix/GrainBoundaryMobility/2.tex";
Type : Equation environment;
g(T)=A*exp(((-B)/T));
File : "Correlations/Matrix/GrainBoundaryMobility/1.tex";
Type : BibTeX Reference Title;
Ainscough et al., JNM, 49 (1973) 117-128;
File : "Correlations/Matrix/GrainBoundaryMobility/1.tex";
Type : Table (tabular);
{|l|l|l|l|};
\hline;
Key & Value & Units & Type \\;
\hline;
A & 1.455e-8 &  & Parameter\\;
B & 32114.5 &  & Parameter \\;
T &   & K    & Variable\\;
g &   &  & Property\\;
\hline;
File : "Correlations/Matrix/GrainBoundaryMobility/1.tex";
Type : Equation environment;
g(T)=A*exp(((-B)/T));
File : "Correlations/Matrix/PoreTrappingRate/0.tex";
Type : BibTeX Reference Title;
Inconnue;
File : "Correlations/Matrix/PoreTrappingRate/0.tex";
Type : Table (tabular);
{|l|l|l|l|};
\hline;
Key & Value & Units & Type \\;
\hline;
A & 1.0e-9 &  & Parameter\\;
B & 2.0e-23  & Parameter \\;
HBS &   & K    & Variable\\;
Fission Rate & & & Variable\\;
g &   &  & Property\\;
\hline;
File : "Correlations/Matrix/PoreTrappingRate/0.tex";
Type : Equation environment;
g(XeAtGrainBoundary,HBSPoreRadius,HBSPorosity)=4.0*pi*GrainBoundaryVacancyDiffusivity*XeAtGrainBroundary*HBSPoreRadius*(1.0+1.8*pow(HBSPorosity,1.3));
