Repository: sciantix/sciantix-official

# MOX oxygen potential — standardized verification & validation

This document describes the standardized V&V process for the MOX oxygen
potential implemented in SCIANTIX, covering both computation paths:

- **Kato analytic correlation** (NEA/NSC/R(2024)1), `Solver::BisectionKato`
  (`src/classes/Solver.C`), selected for MOX fuel (`q = Pu/(U+Pu) > 0`) by the
  `StoichiometryDeviation` model;
- **OpenCalphad coupling** via the OCASI/liboctq interface
  (`src/coupling/OCUtilsCoupling.C`), Gibbs-energy minimization on the U-Pu-O
  CALPHAD database `upuo-v21.TDB`, enabled by `iThermochimica = 2`.

Run everything with a single command (binary in `build/sciantix.x` required):

```bash

File: regression/oxygenpotential_freshfuel/figures_Kato/oxygen_potential_plot_data.tsv (part 2 of 4)
source	case	temperature	pu_m_percent	om	exp_mu	sci_mu	residual
Hirooka2020	Hirooka2020/T_1873K_q_35	1873.0	35.0	1.973	-390.1	-413.7601545454545	-23.660154545454475
Hirooka2020	Hirooka2020/T_1873K_q_35	1873.0	35.0	1.983	-371.5	-394.2685454545452	-22.768545454545176
Hirooka2020	Hirooka2020/T_1873K_q_35	1873.0	35.0	1.985	-367.4	-389.3115181818178	-21.911518181817826
Hirooka2020	Hirooka2020/T_1873K_q_35	1873.0	35.0	1.985	-372.3	-389.3115181818178	-17.01151818181779
Hirooka2020	Hirooka2020/T_1873K_q_35	1873.0	35.0	1.986	-362.2	-386.63796363636357	-24.437963636363577
Hirooka2020	Hirooka2020/T_1873K_q_35	1873.0	35.0	1.992	-345.1	-366.2825999999996	-21.18259999999958
Hirooka2020	Hirooka2020/T_1873K_q_35	1873.0	35.0	1.993	-341.4	-361.7226	-20.322600000000023
Hirooka2020	Hirooka2020/T_1873K_q_35	1873.0	35.0	1.994	-336.6	-356.53410000000054	-19.934100000000512
Hirooka2020	Hirooka2020/T_1873K_q_35	1873.0	35.0	1.996	-328.1	-343.3274909090916	-15.227490909091557
Hirooka2020	Hirooka2020/T_1873K_q_35	1873.0	35.0	1.996	-321.4	-343.3274909090916	-21.927490909091603
Hirooka2020	Hirooka2020/T_1873K_q_35	1873.0	35.0	1.997	-321.7	-334.2461909090905	-12.546190909090512
Hirooka2020	Hirooka2020/T_1873K_q_35	1873.0	35.0	1.997	-313.9	-334.2461909090905	-20.346190909090524
Hirooka2020	Hirooka2020/T_1873K_q_35	1873.0	35.0	1.997	-316.5	-334.2461909090905	-17.7461909090905
Hirooka2020	Hirooka2020/T_1873K_q_35	1873.0	35.0	1.997	-317.3	-334.2461909090905	-16.94619090909049
Hirooka2020	Hirooka2020/T_1873K_q_35	1873.0	35.0	1.998	-300.9	-321.7033363636373	-20.8033363636373
Hirooka2020	Hirooka2020/T_1873K_q_35	1873.0	35.0	1.998	-280.5	-321.7033363636373	-41.20333636363728
Hirooka2020	Hirooka2020/T_1873K_q_35	1873.0	35.0	1.999	-301.3	-301.799754545453	-0.49975454545301545
Hirooka2020	Hirooka2020/T_1873K_q_35	1873.0	35.0	1.999	-302.0	-301.799754545453	0.20024545454697318
Hirooka2020	Hirooka2020/T_1873K_q_35	1873.0	35.0	1.999	-280.5	-301.799754545453	-21.299754545453027
Hirooka2020	Hirooka2020/T_1873K_q_35	1873.0	35.0	1.999	-280.8	-301.799754545453	-20.999754545453015
Hirooka2020	Hirooka2020/T_1873K_q_35	1873.0	35.0	2.0	-277.9	-264.2118999999926	13.688100000007353
Hirooka2020	Hirooka2020/T_1873K_q_35	1873.0	35.0	2.0	-258.9	-264.2118999999926	-5.311899999992647
Hirooka2020	Hirooka2020/T_1873K_q_35	1873.0	35.0	2.0	-263.0	-264.2118999999926	-1.2118999999926245
Hirooka2020	Hirooka2020/T_1873K_q_35	1873.0	35.0	2.001	-230.3	-226.72260909090812	3.577390909091889
Hirooka2020	Hirooka2020/T_1873K_q_35	1873.0	35.0	2.001	-220.6	-226.72260909090812	-6.122609090908128
Hirooka2020	Hirooka2020/T_1873K_q_35	1873.0	35.0	2.004	-189.0	-185.9787	3.0212999999999965
Hirooka2020	Hirooka2020/T_1873K_q_35	1873.0	35.0	2.004	-191.3	-185.9787	5.321300000000008
Hirooka2020	Hirooka2020/T_1923K_q_28p5	1923.0	28.5	1.923	-450.1	-481.1961	-31.09609999999998
Hirooka2020	Hirooka2020/T_1923K_q_28p5	1923.0	28.5	1.932	-430.9	-474.26479156626505	-43.36479156626507
Hirooka2020	Hirooka2020/T_1923K_q_28p5	1923.0	28.5	1.948	-422.6	-459.977978313253	-37.37797831325298
Hirooka2020	Hirooka2020/T_1923K_q_28p5	1923.0	28.5	1.95	-407.3	-457.9459987951808	-50.64599879518079
Hirooka2020	Hirooka2020/T_1923K_q_28p5	1923.0	28.5	1.967	-395.3	-437.2144734939758	-41.91447349397578
Hirooka2020	Hirooka2020/T_1923K_q_28p5	1923.0	28.5	1.97	-388.9	-432.6677879518072	-43.767787951807236
Hirooka2020	Hirooka2020/T_1923K_q_28p5	1923.0	28.5	1.976	-375.6	-422.38250722891587	-46.78250722891585
Hirooka2020	Hirooka2020/T_1923K_q_28p5	1923.0	28.5	1.978	-373.7	-418.51138433734957	-44.81138433734958
Hirooka2020	Hirooka2020/T_1923K_q_28p5	1923.0	28.5	1.985	-354.3	-402.45437831325273	-48.15437831325272
Hirooka2020	Hirooka2020/T_1923K_q_28p5	1923.0	28.5	1.989	-348.0	-390.5158939759033	-42.51589397590328
Hirooka2020	Hirooka2020/T_1923K_q_28p5	1923.0	28.5	1.989	-346.3	-390.5158939759033	-44.21589397590327
Hirooka2020	Hirooka2020/T_1923K_q_28p5	1923.0	28.5	1.99	-342.3	-387.0112433734939	-44.711243373493915
Hirooka2020	Hirooka2020/T_1923K_q_28p5	1923.0	28.5	1.994	-321.2	-369.1016903614458	-47.90169036144579
Hirooka2020	Hirooka2020/T_1923K_q_28p5	1923.0	28.5	1.997	-307.9	-346.4242566265041	-38.5242566265041
Hirooka2020	Hirooka2020/T_1923K_q_28p5	1923.0	28.5	1.997	-305.9	-346.4242566265041	-40.5242566265041
Hirooka2020	Hirooka2020/T_1923K_q_28p5	1923.0	28.5	1.999	-282.2	-313.72676626505705	-31.526766265057063
Hirooka2020	Hirooka2020/T_1923K_q_28p5	1923.0	28.5	1.999	-279.5	-313.72676626505705	-34.22676626505705
Hirooka2020	Hirooka2020/T_1923K_q_28p5	1923.0	28.5	2.0	-256.2	-281.62947469879293	-25.429474698792944
Hirooka2020	Hirooka2020/T_1923K_q_28p5	1923.0	28.5	2.0	-270.2	-281.62947469879293	-11.429474698792944
Hirooka2020	Hirooka2020/T_1923K_q_28p5	1923.0	28.5	2.001	-248.9	-249.32879397590764	-0.428793975907638
Hirooka2020	Hirooka2020/T_1923K_q_28p5	1923.0	28.5	2.003	-214.5	-218.1221951807201	-3.622195180720098
Hirooka2020	Hirooka2020/T_1923K_q_28p5	1923.0	28.5	2.006	-192.2	-196.1406	-3.9406000000000176
Hirooka2022	Hirooka2022/T_1473K_q_45p3	1473.0	45.3	1.9831	-458.0	-472.3578	-14.357799999999997
Hirooka2022	Hirooka2022/T_1473K_q_45p3	1473.0	45.3	1.9871	-450.4	-462.1938613259666	-11.793861325966645
Hirooka2022	Hirooka2022/T_1473K_q_45p3	1473.0	45.3	1.9876	-450.4	-460.7174480662982	-10.317448066298198
Hirooka2022	Hirooka2022/T_1473K_q_45p3	1473.0	45.3	1.99	-443.3	-452.7367447513813	-9.436744751381298
Hirooka2022	Hirooka2022/T_1473K_q_45p3	1473.0	45.3	1.993	-436.3	-439.7393861878449	-3.439386187844889
Hirooka2022	Hirooka2022/T_1473K_q_45p3	1473.0	45.3	1.995	-428.7	-427.8715381215469	0.8284618784530835
Hirooka2022	Hirooka2022/T_1473K_q_45p3	1473.0	45.3	1.9966	-421.1	-414.9819419889508	6.118058011049243
Hirooka2022	Hirooka2022/T_1473K_q_45p3	1473.0	45.3	1.9981	-407.7	-397.34533977900713	10.354660220992855
Hirooka2022	Hirooka2022/T_1473K_q_45p3	1473.0	45.3	1.9986	-393.1	-388.8265740331516	4.273425966848436
Hirooka2022	Hirooka2022/T_1473K_q_45p3	1473.0	45.3	1.9993	-373.8	-370.5859729281743	3.2140270718257398
Hirooka2022	Hirooka2022/T_1473K_q_45p3	1473.0	45.3	1.9993	-372.6	-370.5859729281743	2.014027071825751
Hirooka2022	Hirooka2022/T_1473K_q_45p3	1473.0	45.3	1.9995	-368.5	-361.9835364640854	6.516463535914625
Hirooka2022	Hirooka2022/T_1473K_q_45p3	1473.0	45.3	1.9995	-356.8	-361.9835364640854	-5.183536464085364
Hirooka2022	Hirooka2022/T_1473K_q_45p3	1473.0	45.3	1.9997	-360.3	-348.9939779005484	11.306022099451638
Hirooka2022	Hirooka2022/T_1473K_q_45p3	1473.0	45.3	1.9997	-362.1	-348.9939779005484	13.10602209945165
Hirooka2022	Hirooka2022/T_1473K_q_45p3	1473.0	45.3	2.0001	-342.8	-256.5771596684153	86.22284033158473
Hirooka2022	Hirooka2022/T_1473K_q_45p3	1473.0	45.3	2.0002	-320.6	-241.01611325966397	79.58388674033606
Hirooka2022	Hirooka2022/T_1473K_q_45p3	1473.0	45.3	2.0002	-327.0	-241.01611325966397	85.98388674033603
Hirooka2022	Hirooka2022/T_1473K_q_45p3	1473.0	45.3	2.0006	-288.4	-212.31522265193274	76.08477734806723
Hirooka2022	Hirooka2022/T_1473K_q_45p3	1473.0	45.3	2.0006	-270.3	-212.31522265193274	57.98477734806727
Hirooka2022	Hirooka2022/T_1473K_q_45p3	1473.0	45.3	2.0012	-294.2	-195.1119	99.0881
Hirooka2022	Hirooka2022/T_1673K_q_67p7	1673.0	67.7	1.9082	-444.1	-412.4298	31.670200000000023
Hirooka2022	Hirooka2022/T_1673K_q_67p7	1673.0	67.7	1.9178	-438.1	-409.3003163398693	28.79968366013071
Hirooka2022	Hirooka2022/T_1673K_q_67p7	1673.0	67.7	1.9432	-420.4	-398.9054422657952	21.49455773420476
Hirooka2022	Hirooka2022/T_1673K_q_67p7	1673.0	67.7	1.9581	-403.3	-390.3957901960785	12.904209803921503
Hirooka2022	Hirooka2022/T_1673K_q_67p7	1673.0	67.7	1.9614	-403.4	-388.1069758169934	15.293024183006594
Hirooka2022	Hirooka2022/T_1673K_q_67p7	1673.0	67.7	1.9712	-389.6	-379.93683137254885	9.66316862745117
Hirooka2022	Hirooka2022/T_1673K_q_67p7	1673.0	67.7	1.9753	-384.8	-375.6597215686274	9.140278431372622
Hirooka2022	Hirooka2022/T_1673K_q_67p7	1673.0	67.7	1.9794	-378.8	-370.59959586056624	8.200404139433772
Hirooka2022	Hirooka2022/T_1673K_q_67p7	1673.0	67.7	1.984	-366.2	-363.5603474945534	2.639652505446577
Hirooka2022	Hirooka2022/T_1673K_q_67p7	1673.0	67.7	1.9885	-361.0	-354.3589063180832	6.6410936819168
Hirooka2022	Hirooka2022/T_1673K_q_67p7	1673.0	67.7	1.9933	-338.1	-339.2982553376902	-1.1982553376901706
Hirooka2022	Hirooka2022/T_1673K_q_67p7	1673.0	67.7	1.9955	-330.1	-328.2230960784305	1.8769039215695216
Hirooka2022	Hirooka2022/T_1673K_q_67p7	1673.0	67.7	1.9962	-319.9	-323.4918433551205	-3.5918433551205453
Hirooka2022	Hirooka2022/T_1673K_q_67p7	1673.0	67.7	1.997	-315.2	-316.773199346405	-1.5731993464050333
Hirooka2022	Hirooka2022/T_1673K_q_67p7	1673.0	67.7	1.9981	-302.5	-304.15531786492454	-1.655317864924541
Hirooka2022	Hirooka2022/T_1673K_q_67p7	1673.0	67.7	1.9991	-288.2	-282.7503941176411	5.449605882358867
Hirooka2022	Hirooka2022/T_1673K_q_67p7	1673.0	67.7	1.9992	-280.2	-274.73536143790324	5.464638562096752
Hirooka2022	Hirooka2022/T_1673K_q_67p7	1673.0	67.7	1.9996	-267.7	-242.67523071895164	25.02476928104835
Hirooka2022	Hirooka2022/T_1673K_q_67p7	1673.0	67.7	1.9997	-245.8	-234.66019803921372	11.139801960786286
Hirooka2022	Hirooka2022/T_1673K_q_67p7	1673.0	67.7	1.9997	-212.3	-234.66019803921372	-22.360198039213714
Hirooka2022	Hirooka2022/T_1673K_q_67p7	1673.0	67.7	1.9998	-253.7	-226.6451653594758	27.054834640524177
Hirooka2022	Hirooka2022/T_1673K_q_67p7	1673.0	67.7	2.0	-236.7	-210.6151	26.084899999999976
Hirooka2022	Hirooka2022/T_1673K_q_67p7	1673.0	67.7	2.0	-216.8	-210.6151	6.184899999999999
Hirooka2022	Hirooka2022/T_1773K_q_45p3	1773.0	45.3	1.9224	-445.2	-454.1739	-8.973900000000015
Hirooka2022	Hirooka2022/T_1773K_q_45p3	1773.0	45.3	1.9296	-438.1	-449.81495316455704	-11.714953164557016
Hirooka2022	Hirooka2022/T_1773K_q_45p3	1773.0	45.3	1.9383	-433.9	-443.9590759493671	-10.059075949367127
Hirooka2022	Hirooka2022/T_1773K_q_45p3	1773.0	45.3	1.944	-422.6	-439.691535443038	-17.09153544303797
Hirooka2022	Hirooka2022/T_1773K_q_45p3	1773.0	45.3	1.9484	-424.7	-436.11516455696204	-11.415164556962054
Hirooka2022	Hirooka2022/T_1773K_q_45p3	1773.0	45.3	1.953	-421.2	-432.0639962025315	-10.863996202531496
Hirooka2022	Hirooka2022/T_1773K_q_45p3	1773.0	45.3	1.9589	-414.9	-426.31031772151886	-11.41031772151888
Hirooka2022	Hirooka2022/T_1773K_q_45p3	1773.0	45.3	1.9623	-409.3	-422.65211392405075	-13.352113924050741
Hirooka2022	Hirooka2022/T_1773K_q_45p3	1773.0	45.3	1.97	-402.3	-413.18416455696206	-10.884164556962048
Hirooka2022	Hirooka2022/T_1773K_q_45p3	1773.0	45.3	1.9749	-392.4	-406.03958101265806	-13.639581012658084
Hirooka2022	Hirooka2022/T_1773K_q_45p3	1773.0	45.3	1.9821	-383.2	-393.1778924050633	-9.9778924050633
Hirooka2022	Hirooka2022/T_1773K_q_45p3	1773.0	45.3	1.9837	-381.8	-389.7761734177214	-7.976173417721384
Hirooka2022	Hirooka2022/T_1773K_q_45p3	1773.0	45.3	1.9881	-369.9	-378.8134759493673	-8.913475949367296
Hirooka2022	Hirooka2022/T_1773K_q_45p3	1773.0	45.3	1.9885	-365.6	-377.6552481012662	-12.055248101266159
Hirooka2022	Hirooka2022/T_1773K_q_45p3	1773.0	45.3	1.9915	-361.4	-367.71556329113906	-6.315563291139085
Hirooka2022	Hirooka2022/T_1773K_q_45p3	1773.0	45.3	1.9941	-352.3	-356.2012886075947	-3.9012886075946653
Hirooka2022	Hirooka2022/T_1773K_q_45p3	1773.0	45.3	1.996	-333.3	-344.2900101265827	-10.99001012658266
Hirooka2022	Hirooka2022/T_1773K_q_45p3	1773.0	45.3	1.9965	-344.0	-340.2469721518999	3.753027848100089
Hirooka2022	Hirooka2022/T_1773K_q_45p3	1773.0	45.3	1.997	-327.6	-335.49441012658156	-7.894410126581533
Hirooka2022	Hirooka2022/T_1773K_q_45p3	1773.0	45.3	1.9978	-320.6	-326.0862455696197	-5.486245569619655
Hirooka2022	Hirooka2022/T_1773K_q_45p3	1773.0	45.3	1.9978	-310.1	-326.0862455696197	-15.986245569619655
Hirooka2022	Hirooka2022/T_1773K_q_45p3	1773.0	45.3	1.9988	-298.1	-307.9150354430413	-9.815035443041268
Hirooka2022	Hirooka2022/T_1773K_q_45p3	1773.0	45.3	1.9988	-305.1	-307.9150354430413	-2.8150354430412676
Hirooka2022	Hirooka2022/T_1773K_q_45p3	1773.0	45.3	1.999	-298.7	-303.59404810126523	-4.894048101265241
Hirooka2022	Hirooka2022/T_1773K_q_45p3	1773.0	45.3	1.9991	-287.5	-299.6201645569607	-12.120164556960674
Hirooka2022	Hirooka2022/T_1773K_q_45p3	1773.0	45.3	1.9994	-277.0	-285.3670126582253	-8.367012658225292
Hirooka2022	Hirooka2022/T_1773K_q_45p3	1773.0	45.3	1.9996	-288.9	-275.8649113924017	13.035088607598254
Hirooka2022	Hirooka2022/T_1773K_q_45p3	1773.0	45.3	1.9996	-268.5	-275.8649113924017	-7.364911392401723
Hirooka2022	Hirooka2022/T_1773K_q_45p3	1773.0	45.3	1.9997	-264.3	-271.1138607594899	-6.8138607594898986
Hirooka2022	Hirooka2022/T_1773K_q_45p3	1773.0	45.3	1.9997	-253.0	-271.1138607594899	-18.11386075948991
Hirooka2022	Hirooka2022/T_1773K_q_45p3	1773.0	45.3	2.0003	-239.7	-231.77000759492154	7.929992405078451
Hirooka2022	Hirooka2022/T_1773K_q_45p3	1773.0	45.3	2.0005	-235.4	-217.75226075948126	17.647739240518746
Hirooka2022	Hirooka2022/T_1773K_q_45p3	1773.0	45.3	2.0006	-229.1	-210.74338734177667	18.356612658223327
Hirooka2022	Hirooka2022/T_1773K_q_45p3	1773.0	45.3	2.0014	-208.0	-187.1372	20.862799999999993
Hirooka2022	Hirooka2022/T_1773K_q_67p7	1773.0	67.7	1.8534	-442.2	-405.9677	36.23230000000001
Hirooka2022	Hirooka2022/T_1773K_q_67p7	1773.0	67.7	1.8666	-435.8	-403.11107301155675	32.68892698844326
Hirooka2022	Hirooka2022/T_1773K_q_67p7	1773.0	67.7	1.9011	-416.9	-394.15931692726036	22.740683072739614
Hirooka2022	Hirooka2022/T_1773K_q_67p7	1773.0	67.7	1.9277	-398.5	-384.8655639700884	13.634436029911626
Hirooka2022	Hirooka2022/T_1773K_q_67p7	1773.0	67.7	1.9286	-398.9	-384.4956118286879	14.404388171312064
Hirooka2022	Hirooka2022/T_1773K_q_67p7	1773.0	67.7	1.9394	-390.6	-379.64312080217536	10.956879197824662
Hirooka2022	Hirooka2022/T_1773K_q_67p7	1773.0	67.7	1.9467	-384.2	-375.84931876274635	8.350681237253639
Hirooka2022	Hirooka2022/T_1773K_q_67p7	1773.0	67.7	1.951	-379.3	-373.3644696804894	5.935530319510633
Hirooka2022	Hirooka2022/T_1773K_q_67p7	1773.0	67.7	1.96	-373.5	-367.3710938137321	6.128906186267898
Hirooka2022	Hirooka2022/T_1773K_q_67p7	1773.0	67.7	1.977	-353.6	-351.0488752549284	2.551124745071604
Hirooka2022	Hirooka2022/T_1773K_q_67p7	1773.0	67.7	1.9875	-328.7	-333.0415972127802	-4.3415972127801865
Hirooka2022	Hirooka2022/T_1773K_q_67p7	1773.0	67.7	1.9906	-320.3	-324.59432318150925	-4.294323181509242
Hirooka2022	Hirooka2022/T_1773K_q_67p7	1773.0	67.7	1.994	-310.1	-311.2278832087013	-1.1278832087012916
Hirooka2022	Hirooka2022/T_1773K_q_67p7	1773.0	67.7	1.9966	-290.6	-294.0167730115569	-3.41677301155687
Hirooka2022	Hirooka2022/T_1773K_q_67p7	1773.0	67.7	1.9976	-280.7	-284.2224530931322	-3.522453093132185
Hirooka2022	Hirooka2022/T_1773K_q_67p7	1773.0	67.7	1.9988	-257.6	-262.3125414683895	-4.712541468389475
Hirooka2022	Hirooka2022/T_1773K_q_67p7	1773.0	67.7	1.9988	-267.1	-262.3125414683895	4.787458531610525
Hirooka2022	Hirooka2022/T_1773K_q_67p7	1773.0	67.7	1.9992	-254.0	-245.4828403806847	8.517159619315294
Hirooka2022	Hirooka2022/T_1773K_q_67p7	1773.0	67.7	2.0	-229.0	-186.30829245411962	42.69170754588038
Hirooka2022	Hirooka2022/T_1773K_q_67p7	1773.0	67.7	2.0001	-214.9	-178.91147396328256	35.988526036717445
Hirooka2022	Hirooka2022/T_1773K_q_67p7	1773.0	67.7	2.0003	-199.3	-164.1178369816413	35.18216301835872
Hirooka2022	Hirooka2022/T_1773K_q_67p7	1773.0	67.7	2.0005	-193.1	-149.3242	43.775800000000004
Hirooka2022	Hirooka2022/T_1873K_q_45p3	1873.0	45.3	1.8804	-438.0	-450.0702	-12.0702
Hirooka2022	Hirooka2022/T_1873K_q_45p3	1873.0	45.3	1.8966	-427.6	-443.0399835526315	-15.439983552631475
Hirooka2022	Hirooka2022/T_1873K_q_45p3	1873.0	45.3	1.9176	-415.7	-432.4064907894737	-16.70649078947372
Hirooka2022	Hirooka2022/T_1873K_q_45p3	1873.0	45.3	1.93	-402.3	-424.95267894736844	-22.65267894736843
Hirooka2022	Hirooka2022/T_1873K_q_45p3	1873.0	45.3	1.9454	-393.4	-413.89436447368416	-20.494364473684186
Hirooka2022	Hirooka2022/T_1873K_q_45p3	1873.0	45.3	1.9617	-378.5	-398.87211250000007	-20.37211250000007
Hirooka2022	Hirooka2022/T_1873K_q_45p3	1873.0	45.3	1.965	-370.3	-395.2154480263157	-24.915448026315687
Hirooka2022	Hirooka2022/T_1873K_q_45p3	1873.0	45.3	1.9765	-357.7	-379.8794904605265	-22.179490460526495
Hirooka2022	Hirooka2022/T_1873K_q_45p3	1873.0	45.3	1.9855	-341.4	-362.7687328947368	-21.36873289473681
Hirooka2022	Hirooka2022/T_1873K_q_45p3	1873.0	45.3	1.988	-336.2	-356.38048026315795	-20.18048026315796
Hirooka2022	Hirooka2022/T_1873K_q_45p3	1873.0	45.3	1.9899	-328.7	-350.710467763158	-22.010467763158033
Hirooka2022	Hirooka2022/T_1873K_q_45p3	1873.0	45.3	1.9945	-315.3	-331.0920062500004	-15.792006250000384
Hirooka2022	Hirooka2022/T_1873K_q_45p3	1873.0	45.3	1.9958	-310.9	-322.60562697368357	-11.705626973683593
Hirooka2022	Hirooka2022/T_1873K_q_45p3	1873.0	45.3	1.9971	-299.0	-311.1370167763151	-12.137016776315079
Hirooka2022	Hirooka2022/T_1873K_q_45p3	1873.0	45.3	1.998	-280.3	-298.9116921052623	-18.611692105262307
Hirooka2022	Hirooka2022/T_1873K_q_45p3	1873.0	45.3	1.9986	-280.3	-287.0770789473683	-6.777078947368295
Hirooka2022	Hirooka2022/T_1873K_q_45p3	1873.0	45.3	1.9992	-259.6	-270.174447368418	-10.574447368417964
Hirooka2022	Hirooka2022/T_1873K_q_45p3	1873.0	45.3	2.0004	-221.7	-219.64584736841994	2.0541526315800525
Hirooka2022	Hirooka2022/T_1873K_q_45p3	1873.0	45.3	2.0006	-244.0	-209.99160394736742	34.00839605263258
Hirooka2022	Hirooka2022/T_1873K_q_45p3	1873.0	45.3	2.0006	-229.9	-209.99160394736742	19.908396052632582
Hirooka2022	Hirooka2022/T_1873K_q_45p3	1873.0	45.3	2.0009	-206.8	-198.5816917763106	8.218308223689405
Hirooka2022	Hirooka2022/T_1873K_q_45p3	1873.0	45.3	2.0015	-269.2	-185.50578717104761	83.69421282895237
Hirooka2022	Hirooka2022/T_1873K_q_45p3	1873.0	45.3	2.0015	-189.7	-185.50578717104761	4.194212828952374
Hirooka2022	Hirooka2022/T_1873K_q_45p3	1873.0	45.3	2.002	-191.9	-174.6092	17.29080000000002
Hirooka2022	Hirooka2022/T_1873K_q_67p7	1873.0	67.7	1.8106	-440.2	-394.5944	45.60559999999998
Hirooka2022	Hirooka2022/T_1873K_q_67p7	1873.0	67.7	1.8254	-433.2	-391.91612205343114	41.28387794656885
Hirooka2022	Hirooka2022/T_1873K_q_67p7	1873.0	67.7	1.8646	-413.4	-383.77785489785225	29.622145102147726
Hirooka2022	Hirooka2022/T_1873K_q_67p7	1873.0	67.7	1.8983	-393.5	-374.78340911471975	18.716590885280254
Hirooka2022	Hirooka2022/T_1873K_q_67p7	1873.0	67.7	1.8988	-394.9	-374.6285537977999	20.27144620220008
Hirooka2022	Hirooka2022/T_1873K_q_67p7	1873.0	67.7	1.9103	-385.2	-370.8558302776322	14.34416972236778
Hirooka2022	Hirooka2022/T_1873K_q_67p7	1873.0	67.7	1.9233	-378.4	-365.9674939759036	12.43250602409637
Hirooka2022	Hirooka2022/T_1873K_q_67p7	1873.0	67.7	1.93	-374.0	-363.11290356207445	10.88709643792555
Hirooka2022	Hirooka2022/T_1873K_q_67p7	1873.0	67.7	1.94	-366.7	-358.3057940282871	8.394205971712893
Hirooka2022	Hirooka2022/T_1873K_q_67p7	1873.0	67.7	1.9618	-346.1	-344.2305982189628	1.8694017810371975
Hirooka2022	Hirooka2022/T_1873K_q_67p7	1873.0	67.7	1.9749	-319.2	-331.14882629649026	-11.948826296490267
Hirooka2022	Hirooka2022/T_1873K_q_67p7	1873.0	67.7	1.9806	-310.5	-323.124103247774	-12.624103247773974
Hirooka2022	Hirooka2022/T_1873K_q_67p7	1873.0	67.7	1.985	-300.5	-315.0627278679935	-14.562727867993488
Hirooka2022	Hirooka2022/T_1873K_q_67p7	1873.0	67.7	1.992	-279.4	-295.53161068622285	-16.13161068622287
Hirooka2022	Hirooka2022/T_1873K_q_67p7	1873.0	67.7	1.9947	-269.3	-282.2363044525938	-12.936304452593788
Hirooka2022	Hirooka2022/T_1873K_q_67p7	1873.0	67.7	1.9972	-254.2	-261.8459898376102	-7.645989837610216
Hirooka2022	Hirooka2022/T_1873K_q_67p7	1873.0	67.7	1.9974	-245.4	-259.9001019381866	-14.500101938186589
Hirooka2022	Hirooka2022/T_1873K_q_67p7	1873.0	67.7	1.998	-239.7	-248.9599291775786	-9.259929177578613
Hirooka2022	Hirooka2022/T_1873K_q_67p7	1873.0	67.7	1.9994	-221.9	-212.8748375065437	9.025162493456293
Hirooka2022	Hirooka2022/T_1873K_q_67p7	1873.0	67.7	2.0	-200.2	-187.54737061288287	12.652629387117116
Hirooka2022	Hirooka2022/T_1873K_q_67p7	1873.0	67.7	2.0006	-183.0	-157.61422236773416	25.385777632265842
Hirooka2022	Hirooka2022/T_1873K_q_67p7	1873.0	67.7	2.0015	-178.8	-112.7145	66.08550000000001
Javed1972	Javed1972/T_1273K_q_20	1273.0	20.0	1.973	-625.9	-574.4733	51.42669999999998
Javed1972	Javed1972/T_1273K_q_20	1273.0	20.0	1.98	-599.1	-561.7625000000002	37.337499999999864
Javed1972	Javed1972/T_1273K_q_20	1273.0	20.0	1.982	-581.1	-557.30285	23.797149999999988
Javed1972	Javed1972/T_1273K_q_20	1273.0	20.0	1.989	-540.5	-536.4683	4.031700000000001
Javed1972	Javed1972/T_1673K_q_20	1673.0	20.0	1.941	-620.1	-546.0602	74.03980000000001
Javed1972	Javed1972/T_1673K_q_20	1673.0	20.0	1.948	-615.5	-538.6622025641027	76.8377974358973
Javed1972	Javed1972/T_1673K_q_20	1673.0	20.0	1.962	-579.0	-520.9726538461538	58.027346153846224
Javed1972	Javed1972/T_1673K_q_20	1673.0	20.0	1.973	-565.2	-502.09245641025615	63.1075435897439
Javed1972	Javed1972/T_1673K_q_20	1673.0	20.0	1.98	-522.9	-485.6938	37.20619999999997
Javed1972	Javed1972/T_1873K_q_20	1873.0	20.0	1.932	-619.6	-518.2507	101.34929999999997
Javed1972	Javed1972/T_1873K_q_20	1873.0	20.0	1.961	-546.4	-482.5458	63.85419999999999
Javed1972	Javed1972/T_1873K_q_20	1873.0	20.0	1.971	-532.6	-464.9148	67.68520000000001
Javed1972	Javed1972/T_1873K_q_20	1873.0	20.0	1.982	-489.0	-438.6338	50.36619999999999
Javed1972	Javed1972/T_1973K_q_20	1973.0	20.0	1.92	-622.2	-512.6402	109.5598
Javed1972	Javed1972/T_1973K_q_20	1973.0	20.0	1.921	-592.4	-511.44066065573753	80.95933934426245
Javed1972	Javed1972/T_1973K_q_20	1973.0	20.0	1.942	-557.3	-487.73545573770485	69.5645442622951
Javed1972	Javed1972/T_1973K_q_20	1973.0	20.0	1.943	-576.5	-486.55874754098346	89.94125245901654
Javed1972	Javed1972/T_1973K_q_20	1973.0	20.0	1.961	-513.3	-462.35016885245875	50.949831147541204
Javed1972	Javed1972/T_1973K_q_20	1973.0	20.0	1.98	-456.8	-425.9762524590167	30.823747540983334
Javed1972	Javed1972/T_1973K_q_20	1973.0	20.0	1.981	-473.1	-423.6045	49.49550000000005
Kato2005	Kato2005/T_1273K_q_30	1273.0	30.0	1.999	-460.3	-417.1329	43.167100000000005
Kato2005	Kato2005/T_1273K_q_30	1273.0	30.0	2.0	-444.7	-314.1514	130.54859999999996
Kato2005	Kato2005/T_1273K_q_30	1273.0	30.0	2.0	-453.3	-314.1514	139.1486
Kato2005	Kato2005/T_1273K_q_30	1273.0	30.0	2.0	-431.0	-314.1514	116.84859999999998
Kato2005	Kato2005/T_1273K_q_30	1273.0	30.0	2.0	-437.1	-314.1514	122.9486
Kato2005	Kato2005/T_1273K_q_30	1273.0	30.0	2.0	-433.1	-314.1514	118.9486
Kato2005	Kato2005/T_1273K_q_30	1273.0	30.0	2.0	-432.0	-314.1514	117.84859999999998
Kato2005	Kato2005/T_1273K_q_30	1273.0	30.0	2.0	-431.0	-314.1514	116.84859999999998
Kato2005	Kato2005/T_1273K_q_30	1273.0	30.0	2.0	-423.5	-314.1514	109.34859999999998
Kato2005	Kato2005/T_1273K_q_30	1273.0	30.0	2.0	-409.3	-314.1514	95.14859999999999
Kato2005	Kato2005/T_1273K_q_30	1273.0	30.0	2.0	-371.4	-314.1514	57.24859999999995
Kato2005	Kato2005/T_1273K_q_30	1273.0	30.0	2.0	-380.5	-314.1514	66.34859999999998
Kato2005	Kato2005/T_1273K_q_30	1273.0	30.0	2.0	-393.6	-314.1514	79.4486
Kato2005	Kato2005/T_1473K_q_30	1473.0	30.0	1.996	-459.9	-426.4546	33.44539999999995
Kato2005	Kato2005/T_1473K_q_30	1473.0	30.0	1.996	-455.2	-426.4546	28.74539999999996
Kato2005	Kato2005/T_1473K_q_30	1473.0	30.0	1.997	-449.3	-416.1497	33.150300000000016
Kato2005	Kato2005/T_1473K_q_30	1473.0	30.0	1.997	-442.9	-416.1497	26.75029999999998
Kato2005	Kato2005/T_1473K_q_30	1473.0	30.0	1.998	-433.0	-402.6254	30.374599999999987
Kato2005	Kato2005/T_1473K_q_30	1473.0	30.0	1.998	-427.1	-402.6254	24.47460000000001
Kato2005	Kato2005/T_1473K_q_30	1473.0	30.0	1.999	-420.7	-382.2554	38.44459999999998
Kato2005	Kato2005/T_1473K_q_30	1473.0	30.0	1.999	-416.6	-382.2554	34.344600000000014
Kato2005	Kato2005/T_1473K_q_30	1473.0	30.0	1.999	-410.2	-382.2554	27.94459999999998
Kato2005	Kato2005/T_1473K_q_30	1473.0	30.0	1.999	-408.4	-382.2554	26.14459999999997
Kato2005	Kato2005/T_1473K_q_30	1473.0	30.0	1.999	-410.7	-382.2554	28.44459999999998
Kato2005	Kato2005/T_1473K_q_30	1473.0	30.0	1.999	-402.6	-382.2554	20.344600000000014
Kato2005	Kato2005/T_1473K_q_30	1473.0	30.0	1.999	-393.8	-382.2554	11.544600000000003
Kato2005	Kato2005/T_1473K_q_30	1473.0	30.0	1.999	-386.8	-382.2554	4.544600000000003
Kato2005	Kato2005/T_1473K_q_30	1473.0	30.0	2.0	-377.4	-305.6666	71.73339999999996
Kato2005	Kato2005/T_1473K_q_30	1473.0	30.0	2.0	-359.3	-305.6666	53.633399999999995
Kato2005	Kato2005/T_1473K_q_30	1473.0	30.0	2.0	-319.5	-305.6666	13.833399999999983
Kato2005	Kato2005/T_1573K_q_30	1573.0	30.0	1.987	-472.1	-454.3746	17.725400000000036
Kato2005	Kato2005/T_1573K_q_30	1573.0	30.0	1.99	-458.2	-443.4438	14.756199999999978
Kato2005	Kato2005/T_1573K_q_30	1573.0	30.0	1.991	-453.2	-439.147	14.052999999999997
Kato2005	Kato2005/T_1573K_q_30	1573.0	30.0	1.992	-447.6	-434.4115	13.188500000000033
Kato2005	Kato2005/T_1573K_q_30	1573.0	30.0	1.994	-440.7	-423.1855	17.514499999999998
Kato2005	Kato2005/T_1573K_q_30	1573.0	30.0	1.994	-435.7	-423.1855	12.514499999999998
Kato2005	Kato2005/T_1573K_q_30	1573.0	30.0	1.995	-430.1	-416.3612	13.738800000000026
Kato2005	Kato2005/T_1573K_q_30	1573.0	30.0	1.996	-423.9	-408.3623	15.537699999999973
Kato2005	Kato2005/T_1573K_q_30	1573.0	30.0	1.997	-416.4	-398.6546	17.74539999999996
Kato2011a	Kato2011a/T_1773K_q_20	1773.0	20.0	1.98	-458.0	-464.5543	-6.554300000000012
Kato2011a	Kato2011a/T_1773K_q_20	1773.0	20.0	1.983	-451.0	-455.6422137931034	-4.642213793103394
Kato2011a	Kato2011a/T_1773K_q_20	1773.0	20.0	1.987	-441.1	-441.6252655172412	-0.5252655172411664
Kato2011a	Kato2011a/T_1773K_q_20	1773.0	20.0	1.987	-441.1	-441.6252655172412	-0.5252655172411664
Kato2011a	Kato2011a/T_1773K_q_20	1773.0	20.0	1.989	-434.1	-433.5238827586204	0.5761172413796203
Kato2011a	Kato2011a/T_1773K_q_20	1773.0	20.0	1.99	-423.5	-429.1603206896553	-5.660320689655293
Kato2011a	Kato2011a/T_1773K_q_20	1773.0	20.0	1.991	-421.4	-424.56883103448234	-3.1688310344823662
Kato2011a	Kato2011a/T_1773K_q_20	1773.0	20.0	1.994	-406.6	-408.8599068965514	-2.2599068965513993
Kato2011a	Kato2011a/T_1773K_q_20	1773.0	20.0	1.995	-401.7	-402.5591655172406	-0.8591655172406263
Kato2011a	Kato2011a/T_1773K_q_20	1773.0	20.0	1.997	-376.4	-386.2593241379297	-9.859324137929718
Kato2011a	Kato2011a/T_1773K_q_20	1773.0	20.0	1.997	-378.5	-386.2593241379297	-7.7593241379296956
Kato2011a	Kato2011a/T_1773K_q_20	1773.0	20.0	1.998	-360.9	-374.16525862069096	-13.265258620690986
Kato2011a	Kato2011a/T_1773K_q_20	1773.0	20.0	1.998	-352.4	-374.16525862069096	-21.765258620690986
Kato2011a	Kato2011a/T_1773K_q_20	1773.0	20.0	1.999	-346.8	-354.6015172413755	-7.801517241375507
Kato2011a	Kato2011a/T_1773K_q_20	1773.0	20.0	2.0	-317.3	-313.0088241379344	4.291175862065586
Kato2011a	Kato2011a/T_1773K_q_20	1773.0	20.0	2.0	-320.8	-313.0088241379344	7.791175862065586
Kato2011a	Kato2011a/T_1773K_q_20	1773.0	20.0	2.0	-290.5	-313.0088241379344	-22.508824137934425
Kato2011a	Kato2011a/T_1773K_q_20	1773.0	20.0	2.001	-263.8	-271.54424827586604	-7.744248275866028
Kato2011a	Kato2011a/T_1773K_q_20	1773.0	20.0	2.001	-277.1	-271.54424827586604	5.555751724133984
Kato2011a	Kato2011a/T_1773K_q_20	1773.0	20.0	2.002	-247.6	-252.25415172414162	-4.654151724141627
Kato2011a	Kato2011a/T_1773K_q_20	1773.0	20.0	2.009	-209.6	-208.332	1.2680000000000007
Kato2011a	Kato2011a/T_1873K_q_20	1873.0	20.0	1.979	-441.6	-446.7227	-5.122699999999952
Kato2011a	Kato2011a/T_1873K_q_20	1873.0	20.0	1.982	-426.6	-438.63298461538477	-12.032984615384748
Kato2011a	Kato2011a/T_1873K_q_20	1873.0	20.0	1.982	-438.3	-438.63298461538477	-0.33298461538475976
Kato2011a	Kato2011a/T_1873K_q_20	1873.0	20.0	1.985	-420.6	-429.72679999999957	-9.126799999999548
Kato2011a	Kato2011a/T_1873K_q_20	1873.0	20.0	1.987	-412.5	-423.2630538461536	-10.763053846153582
Kato2011a	Kato2011a/T_1873K_q_20	1873.0	20.0	1.988	-404.7	-419.8392307692308	-15.139230769230835
Kato2011a	Kato2011a/T_1873K_q_20	1873.0	20.0	1.992	-403.1	-404.1734	-1.0733999999999924
Kato2011a	Kato2011a/T_1873K_q_20	1873.0	20.0	1.995	-384.8	-388.14719230769185	-3.3471923076918415
Kato2011a	Kato2011a/T_1873K_q_20	1873.0	20.0	1.998	-355.7	-359.76147692307825	-4.06147692307826
Kato2011a	Kato2011a/T_1873K_q_20	1873.0	20.0	1.999	-340.9	-340.8572538461519	0.042746153848099766
Kato2011a	Kato2011a/T_1873K_q_20	1873.0	20.0	1.999	-337.8	-340.8572538461519	-3.057253846151866
Kato2011a	Kato2011a/T_1873K_q_20	1873.0	20.0	1.999	-323.3	-340.8572538461519	-17.557253846151866
Kato2011a	Kato2011a/T_1873K_q_20	1873.0	20.0	1.999	-319.2	-340.8572538461519	-21.65725384615189
Kato2011a	Kato2011a/T_1873K_q_20	1873.0	20.0	2.0	-308.8	-307.68588461538326	1.1141153846167526
Kato2011a	Kato2011a/T_1873K_q_20	1873.0	20.0	2.0	-304.1	-307.68588461538326	-3.585884615383236
Kato2011a	Kato2011a/T_1873K_q_20	1873.0	20.0	2.002	-234.5	-255.83806153846254	-21.33806153846254
Kato2011a	Kato2011a/T_1873K_q_20	1873.0	20.0	2.002	-233.7	-255.83806153846254	-22.13806153846255
Kato2011a	Kato2011a/T_1873K_q_20	1873.0	20.0	2.005	-195.1	-228.1898	-33.0898
Kato2011b	Kato2011b/T_1673K_q_12	1673.0	12.0	1.996	-446.0	-432.4276	13.572400000000016
Kato2011b	Kato2011b/T_1673K_q_12	1673.0	12.0	1.997	-441.4	-419.64474999999925	21.75525000000073
Kato2011b	Kato2011b/T_1673K_q_12	1673.0	12.0	1.997	-440.7	-419.64474999999925	21.05525000000074
Kato2011b	Kato2011b/T_1673K_q_12	1673.0	12.0	1.997	-419.5	-419.64474999999925	-0.14474999999924876
Kato2011b	Kato2011b/T_1673K_q_12	1673.0	12.0	1.998	-424.1	-404.92780000000005	19.172199999999975
Kato2011b	Kato2011b/T_1673K_q_12	1673.0	12.0	1.998	-412.8	-404.92780000000005	7.872199999999964
Kato2011b	Kato2011b/T_1673K_q_12	1673.0	12.0	1.999	-388.9	-384.4982499999956	4.40175000000437
Kato2011b	Kato2011b/T_1673K_q_12	1673.0	12.0	2.0	-344.4	-336.6582	7.741799999999955
Kato2011b	Kato2011b/T_1673K_q_12	1673.0	12.0	2.0	-311.2	-336.6582	-25.458200000000033
Kato2011b	Kato2011b/T_1673K_q_12	1673.0	12.0	2.001	-321.9	-289.2395750000028	32.66042499999719
Kato2011b	Kato2011b/T_1673K_q_12	1673.0	12.0	2.001	-292.7	-289.2395750000028	3.460424999997201
Kato2011b	Kato2011b/T_1673K_q_12	1673.0	12.0	2.001	-308.6	-289.2395750000028	19.360424999997235
Kato2011b	Kato2011b/T_1673K_q_12	1673.0	12.0	2.001	-276.7	-289.2395750000028	-12.539575000002799
Kato2011b	Kato2011b/T_1673K_q_12	1673.0	12.0	2.001	-281.4	-289.2395750000028	-7.83957500000281
Kato2011b	Kato2011b/T_1673K_q_12	1673.0	12.0	2.002	-272.7	-270.616000000003	2.0839999999969905
Kato2011b	Kato2011b/T_1673K_q_12	1673.0	12.0	2.002	-261.4	-270.616000000003	-9.21600000000302
Kato2011b	Kato2011b/T_1673K_q_12	1673.0	12.0	2.005	-240.9	-245.3103000000006	-4.410300000000603
Kato2011b	Kato2011b/T_1673K_q_12	1673.0	12.0	2.009	-228.2	-228.98410000000035	-0.7841000000003646
Kato2011b	Kato2011b/T_1673K_q_12	1673.0	12.0	2.012	-226.3	-220.9856	5.314400000000006
Kato2011b	Kato2011b/T_1773K_q_12	1773.0	12.0	1.995	-417.9	-422.9837	-5.083700000000022
Kato2011b	Kato2011b/T_1773K_q_12	1773.0	12.0	1.995	-421.4	-422.9837	-1.5837000000000216
Kato2011b	Kato2011b/T_1773K_q_12	1773.0	12.0	1.996	-408.7	-413.75128749999976	-5.0512874999997734
Kato2011b	Kato2011b/T_1773K_q_12	1773.0	12.0	1.997	-412.3	-403.3704749999987	8.92952500000132
Kato2011b	Kato2011b/T_1773K_q_12	1773.0	12.0	1.997	-394.0	-403.3704749999987	-9.370474999998692
Kato2011b	Kato2011b/T_1773K_q_12	1773.0	12.0	1.998	-382.7	-390.45037500000086	-7.750375000000872
Kato2011b	Kato2011b/T_1773K_q_12	1773.0	12.0	1.999	-375.7	-370.91869999999716	4.78130000000283
Kato2011b	Kato2011b/T_1773K_q_12	1773.0	12.0	1.999	-361.6	-370.91869999999716	-9.318699999997136
Kato2011b	Kato2011b/T_1773K_q_12	1773.0	12.0	1.999	-384.8	-370.91869999999716	13.881300000002852
Kato2011b	Kato2011b/T_1773K_q_12	1773.0	12.0	1.999	-343.3	-370.91869999999716	-27.618699999997148
Kato2011b	Kato2011b/T_1773K_q_12	1773.0	12.0	2.0	-311.6	-332.8184374999973	-21.218437499997265
Kato2011b	Kato2011b/T_1773K_q_12	1773.0	12.0	2.0	-322.2	-332.8184374999973	-10.618437499997299
Kato2011b	Kato2011b/T_1773K_q_12	1773.0	12.0	2.001	-282.8	-294.904525000003	-12.10452500000298
Kato2011b	Kato2011b/T_1773K_q_12	1773.0	12.0	2.002	-272.2	-275.99295000000416	-3.7929500000041685
Kato2011b	Kato2011b/T_1773K_q_12	1773.0	12.0	2.002	-272.9	-275.99295000000416	-3.09295000000418
Kato2011b	Kato2011b/T_1773K_q_12	1773.0	12.0	2.012	-225.8	-223.7409125000004	2.059087499999606
Kato2011b	Kato2011b/T_1773K_q_12	1773.0	12.0	2.027	-214.5	-199.8468	14.653199999999998
Kato2011b	Kato2011b/T_1773K_q_30	1773.0	30.0	1.978	-446.0	-441.1367	4.863299999999981
Kato2011b	Kato2011b/T_1773K_q_30	1773.0	30.0	1.979	-443.2	-439.04438235294094	4.155617647059046
Kato2011b	Kato2011b/T_1773K_q_30	1773.0	30.0	1.979	-463.8	-439.04438235294094	24.75561764705907
Kato2011b	Kato2011b/T_1773K_q_30	1773.0	30.0	1.98	-429.1	-436.8647039215687	-7.764703921568696
Kato2011b	Kato2011b/T_1773K_q_30	1773.0	30.0	1.985	-445.9	-424.355015686274	21.54498431372599
Kato2011b	Kato2011b/T_1773K_q_30	1773.0	30.0	1.986	-429.8	-421.4511117647057	8.34888823529434
Kato2011b	Kato2011b/T_1773K_q_30	1773.0	30.0	1.988	-413.0	-415.1126156862744	-2.1126156862744097
Kato2011b	Kato2011b/T_1773K_q_30	1773.0	30.0	1.989	-417.4	-411.6301313725486	5.7698686274513875
Kato2011b	Kato2011b/T_1773K_q_30	1773.0	30.0	1.993	-394.0	-394.65862352941156	-0.6586235294115568
Kato2011b	Kato2011b/T_1773K_q_30	1773.0	30.0	1.994	-394.0	-389.2641176470593	4.735882352940678
Kato2011b	Kato2011b/T_1773K_q_30	1773.0	30.0	1.994	-384.1	-389.2641176470593	-5.1641176470592995
Kato2011b	Kato2011b/T_1773K_q_30	1773.0	30.0	1.996	-375.0	-375.8036764705875	-0.8036764705875044
Kato2011b	Kato2011b/T_1773K_q_30	1773.0	30.0	1.997	-375.0	-366.72137254901764	8.278627450982356
Kato2011b	Kato2011b/T_1773K_q_30	1773.0	30.0	1.997	-347.5	-366.72137254901764	-19.221372549017644
Kato2011b	Kato2011b/T_1773K_q_30	1773.0	30.0	1.997	-395.5	-366.72137254901764	28.778627450982356
Kato2011b	Kato2011b/T_1773K_q_30	1773.0	30.0	1.997	-360.9	-366.72137254901764	-5.821372549017667
Kato2011b	Kato2011b/T_1773K_q_30	1773.0	30.0	1.998	-361.6	-354.3537294117639	7.246270588236143
Kato2011b	Kato2011b/T_1773K_q_30	1773.0	30.0	1.998	-349.1	-354.3537294117639	-5.253729411763857
Kato2011b	Kato2011b/T_1773K_q_30	1773.0	30.0	1.998	-361.6	-354.3537294117639	7.246270588236143
Kato2011b	Kato2011b/T_1773K_q_30	1773.0	30.0	1.999	-337.0	-334.15679999999537	2.8432000000046287
Kato2011b	Kato2011b/T_1773K_q_30	1773.0	30.0	1.999	-338.2	-334.15679999999537	4.043200000004617
Kato2011b	Kato2011b/T_1773K_q_30	1773.0	30.0	1.999	-337.1	-334.15679999999537	2.9432000000046514
Kato2011b	Kato2011b/T_1773K_q_30	1773.0	30.0	2.0	-291.0	-288.7055549019618	2.2944450980381816
Kato2011b	Kato2011b/T_1773K_q_30	1773.0	30.0	2.0	-289.8	-288.7055549019618	1.094445098038193
Kato2011b	Kato2011b/T_1773K_q_30	1773.0	30.0	2.001	-272.2	-242.16325686274735	30.036743137252643
Kato2011b	Kato2011b/T_1773K_q_30	1773.0	30.0	2.001	-258.9	-242.16325686274735	16.73674313725263
Kato2011b	Kato2011b/T_1773K_q_30	1773.0	30.0	2.001	-282.1	-242.16325686274735	39.93674313725268
Kato2011b	Kato2011b/T_1773K_q_30	1773.0	30.0	2.001	-266.6	-242.16325686274735	24.436743137252677
Kato2011b	Kato2011b/T_1773K_q_30	1773.0	30.0	2.001	-272.2	-242.16325686274735	30.036743137252643
Kato2011b	Kato2011b/T_1773K_q_30	1773.0	30.0	2.001	-270.3	-242.16325686274735	28.136743137252665
Kato2011b	Kato2011b/T_1773K_q_30	1773.0	30.0	2.001	-230.0	-242.16325686274735	-12.163256862747346
Kato2011b	Kato2011b/T_1773K_q_30	1773.0	30.0	2.001	-258.9	-242.16325686274735	16.73674313725263
Kato2011b	Kato2011b/T_1773K_q_30	1773.0	30.0	2.002	-237.0	-222.51692352941484	14.48307647058516
Kato2011b	Kato2011b/T_1773K_q_30	1773.0	30.0	2.002	-237.0	-222.51692352941484	14.48307647058516
Kato2011b	Kato2011b/T_1773K_q_30	1773.0	30.0	2.003	-205.4	-210.71587450980329	-5.31587450980328
Kato2011b	Kato2011b/T_1773K_q_30	1773.0	30.0	2.003	-226.0	-210.71587450980329	15.284125490196715
Kato2011b	Kato2011b/T_1773K_q_30	1773.0	30.0	2.003	-206.8	-210.71587450980329	-3.915874509803274
Kato2011b	Kato2011b/T_1773K_q_30	1773.0	30.0	2.005	-205.6	-195.75583529411878	9.844164705881212
Kato2011b	Kato2011b/T_1773K_q_30	1773.0	30.0	2.007	-189.4	-185.86404509803913	3.535954901960878
Kato2011b	Kato2011b/T_1773K_q_30	1773.0	30.0	2.009	-164.0	-178.4646901960792	-14.464690196079204
Kato2011b	Kato2011b/T_1773K_q_30	1773.0	30.0	2.026	-155.4	-147.19628235294127	8.203717647058738
Kato2011b	Kato2011b/T_1773K_q_30	1773.0	30.0	2.029	-139.9	-143.9767	-4.076699999999988
Kato2011b	Kato2011b/T_1873K_q_12	1873.0	12.0	1.993	-421.1	-420.093	1.007000000000005
Kato2011b	Kato2011b/T_1873K_q_12	1873.0	12.0	1.994	-408.4	-413.57865833333307	-5.17865833333309
Kato2011b	Kato2011b/T_1873K_q_12	1873.0	12.0	1.994	-403.2	-413.57865833333307	-10.378658333333078
Kato2011b	Kato2011b/T_1873K_q_12	1873.0	12.0	1.995	-394.3	-406.53574999999944	-12.235749999999427
Kato2011b	Kato2011b/T_1873K_q_12	1873.0	12.0	1.997	-374.2	-389.14196666666504	-14.941966666665053
Kato2011b	Kato2011b/T_1873K_q_12	1873.0	12.0	1.997	-376.5	-389.14196666666504	-12.641966666665041
Kato2011b	Kato2011b/T_1873K_q_12	1873.0	12.0	1.998	-389.9	-376.74170000000055	13.158299999999429
Kato2011b	Kato2011b/T_1873K_q_12	1873.0	12.0	1.998	-361.6	-376.74170000000055	-15.141700000000526
Kato2011b	Kato2011b/T_1873K_q_12	1873.0	12.0	1.999	-381.7	-358.2081999999974	23.49180000000257
Kato2011b	Kato2011b/T_1873K_q_12	1873.0	12.0	1.999	-333.4	-358.2081999999974	-24.80819999999744
Kato2011b	Kato2011b/T_1873K_q_12	1873.0	12.0	2.0	-302.1	-328.6195333333321	-26.51953333333205
Kato2011b	Kato2011b/T_1873K_q_12	1873.0	12.0	2.0	-286.0	-328.6195333333321	-42.61953333333207
Kato2011b	Kato2011b/T_1873K_q_12	1873.0	12.0	2.0	-315.5	-328.6195333333321	-13.119533333332072
Kato2011b	Kato2011b/T_1873K_q_12	1873.0	12.0	2.001	-308.8	-299.1214000000036	9.678599999996436
Kato2011b	Kato2011b/T_1873K_q_12	1873.0	12.0	2.002	-273.9	-280.81695000000497	-6.916950000004988
Kato2011b	Kato2011b/T_1873K_q_12	1873.0	12.0	2.002	-262.7	-280.81695000000497	-18.116950000004977
Kato2011b	Kato2011b/T_1873K_q_12	1873.0	12.0	2.005	-246.4	-253.3603	-6.9602999999999895
Kato2011b	Kato2011b/T_1873K_q_12	1873.0	12.0	2.019	-238.9	-212.01519999999988	26.884800000000126
Kato2011b	Kato2011b/T_1873K_q_12	1873.0	12.0	2.041	-201.8	-188.0735	13.726500000000016
Kato2011b	Kato2011b/T_1873K_q_30	1873.0	30.0	1.964	-445.6	-446.5301	-0.9300999999999817
Kato2011b	Kato2011b/T_1873K_q_30	1873.0	30.0	1.98	-428.5	-419.51128571428586	8.988714285714138
Kato2011b	Kato2011b/T_1873K_q_30	1873.0	30.0	1.983	-429.4	-412.5708999999996	16.82910000000038
Kato2011b	Kato2011b/T_1873K_q_30	1873.0	30.0	1.984	-390.6	-410.0445428571428	-19.44454285714278
Kato2011b	Kato2011b/T_1873K_q_30	1873.0	30.0	1.988	-410.9	-398.5606142857145	12.33938571428547
Kato2011b	Kato2011b/T_1873K_q_30	1873.0	30.0	1.989	-402.7	-395.23544285714263	7.464557142857359
Kato2011b	Kato2011b/T_1873K_q_30	1873.0	30.0	1.991	-389.3	-387.818871428571	1.4811285714289966
Kato2011b	Kato2011b/T_1873K_q_30	1873.0	30.0	1.991	-378.7	-387.818871428571	-9.118871428571026
Kato2011b	Kato2011b/T_1873K_q_30	1873.0	30.0	1.992	-369.0	-383.6164	-14.616399999999999
Kato2011b	Kato2011b/T_1873K_q_30	1873.0	30.0	1.995	-370.0	-367.55965714285605	2.4403428571439463
Kato2011b	Kato2011b/T_1873K_q_30	1873.0	30.0	1.997	-343.2	-351.16382857142685	-7.963828571426859
Kato2011b	Kato2011b/T_1873K_q_30	1873.0	30.0	1.998	-328.9	-338.5394428571424	-9.639442857142399
Kato2011b	Kato2011b/T_1873K_q_30	1873.0	30.0	1.999	-329.8	-318.37064999999706	11.429350000002955
Kato2011b	Kato2011b/T_1873K_q_30	1873.0	30.0	1.999	-320.2	-318.37064999999706	1.8293500000029326
Kato2011b	Kato2011b/T_1873K_q_30	1873.0	30.0	1.999	-300.1	-318.37064999999706	-18.270649999997033
Kato2011b	Kato2011b/T_1873K_q_30	1873.0	30.0	1.999	-303.8	-318.37064999999706	-14.570649999997045
Kato2011b	Kato2011b/T_1873K_q_30	1873.0	30.0	1.999	-290.4	-318.37064999999706	-27.97064999999708
Kato2011b	Kato2011b/T_1873K_q_30	1873.0	30.0	1.999	-324.4	-318.37064999999706	6.029350000002921
Kato2011b	Kato2011b/T_1873K_q_30	1873.0	30.0	2.0	-290.4	-281.73567142857286	8.66432857142712
Kato2011b	Kato2011b/T_1873K_q_30	1873.0	30.0	2.0	-280.8	-281.73567142857286	-0.9356714285728458
Kato2011b	Kato2011b/T_1873K_q_30	1873.0	30.0	2.001	-272.4	-244.15806428571855	28.241935714281425
Kato2011b	Kato2011b/T_1873K_q_30	1873.0	30.0	2.001	-265.2	-244.15806428571855	21.041935714281436
Kato2011b	Kato2011b/T_1873K_q_30	1873.0	30.0	2.001	-293.2	-244.15806428571855	49.041935714281436
