Repository: sciantix/sciantix-official

# MOX oxygen potential — standardized verification & validation

This document describes the standardized V&V process for the MOX oxygen
potential implemented in SCIANTIX, covering both computation paths:

- **Kato analytic correlation** (NEA/NSC/R(2024)1), `Solver::BisectionKato`
  (`src/classes/Solver.C`), selected for MOX fuel (`q = Pu/(U+Pu) > 0`) by the
  `StoichiometryDeviation` model;
- **OpenCalphad coupling** via the OCASI/liboctq interface
  (`src/coupling/OCUtilsCoupling.C`), Gibbs-energy minimization on the U-Pu-O
  CALPHAD database `upuo-v21.TDB`, enabled by `iThermochimica = 2`.

Run everything with a single command (binary in `build/sciantix.x` required):

```bash

File: regression/oxygenpotential_freshfuel/figures_Kato/oxygen_potential_plot_data.tsv (part 3 of 4)
source	case	temperature	pu_m_percent	om	exp_mu	sci_mu	residual
Kato2011b	Kato2011b/T_1873K_q_30	1873.0	30.0	2.001	-227.1	-244.15806428571855	-17.058064285718558
Kato2011b	Kato2011b/T_1873K_q_30	1873.0	30.0	2.002	-216.1	-224.6796714285735	-8.579671428573505
Kato2011b	Kato2011b/T_1873K_q_30	1873.0	30.0	2.002	-208.7	-224.6796714285735	-15.97967142857351
Kato2011b	Kato2011b/T_1873K_q_30	1873.0	30.0	2.003	-221.9	-212.47139285714218	9.428607142857828
Kato2011b	Kato2011b/T_1873K_q_30	1873.0	30.0	2.003	-199.0	-212.47139285714218	-13.471392857142177
Kato2011b	Kato2011b/T_1873K_q_30	1873.0	30.0	2.005	-203.3	-196.70737857142933	6.592621428570681
Kato2011b	Kato2011b/T_1873K_q_30	1873.0	30.0	2.02	-182.5	-153.6276	28.8724
Mari1977	Mari1977/T_1020K_q_20	1020.0	20.0	2.0	-414.0	-333.5569	80.44310000000002
Mari1977	Mari1977/T_1024K_q_20	1024.0	20.0	1.98	-661.0	-594.4186	66.58140000000003
Mari1977	Mari1977/T_1061K_q_20	1061.0	20.0	1.96	-681.5	-615.1527	66.34730000000002
Mari1977	Mari1977/T_1072K_q_20	1072.0	20.0	1.99	-589.1	-564.7017	24.398300000000063
Mari1977	Mari1977/T_1074K_q_20	1074.0	20.0	1.98	-645.5	-589.1902	56.309799999999996
Mari1977	Mari1977/T_1087K_q_20	1087.0	20.0	1.96	-673.2	-612.837	60.363000000000056
Mari1977	Mari1977/T_1120K_q_20	1120.0	20.0	1.98	-630.4	-583.7277	46.67229999999995
Mari1977	Mari1977/T_1140K_q_20	1140.0	20.0	2.0	-403.0	-333.7548	69.24520000000001
Mari1977	Mari1977/T_1150K_q_20	1150.0	20.0	1.96	-656.7	-606.4429	50.25710000000004
Mari1977	Mari1977/T_1157K_q_20	1157.0	20.0	1.98	-618.8	-578.921	39.878999999999905
Mari1977	Mari1977/T_1182K_q_20	1182.0	20.0	1.99	-546.9	-548.2366	-1.3365999999999758
Mari1977	Mari1977/T_1254K_q_20	1254.0	20.0	1.96	-626.9	-593.7572	33.142799999999966
Mari1977	Mari1977/T_1273K_q_20	1273.0	20.0	1.99	-510.9	-532.438	-21.53800000000001
Mari1977	Mari1977/T_753K_q_20	753.0	20.0	1.98	-749.1	-605.5775	143.52250000000004
Mari1977	Mari1977/T_761K_q_20	761.0	20.0	1.98	-746.4	-605.782	140.61799999999994
Mari1977	Mari1977/T_776K_q_20	776.0	20.0	1.99	-706.3	-588.169	118.13099999999997
Mari1977	Mari1977/T_819K_q_20	819.0	20.0	1.98	-726.1	-606.121	119.97900000000004
Mari1977	Mari1977/T_822K_q_20	822.0	20.0	2.0	-431.6	-327.9972	103.6028
Mari1977	Mari1977/T_871K_q_20	871.0	20.0	1.96	-732.9	-625.0198	107.88019999999995
Mari1977	Mari1977/T_875K_q_20	875.0	20.0	1.98	-709.3	-604.7331	104.56689999999992
Mari1977	Mari1977/T_876K_q_20	876.0	20.0	1.99	-664.9	-584.4997	80.40030000000002
Mari1977	Mari1977/T_905K_q_20	905.0	20.0	2.12	-239.8	-142.2429	97.55710000000002
Mari1977	Mari1977/T_918K_q_20	918.0	20.0	1.99	-652.5	-581.5036	70.9964
Mari1977	Mari1977/T_920K_q_20	920.0	20.0	2.0	-424.7	-331.7059	92.9941
Mari1977	Mari1977/T_925K_q_20	925.0	20.0	1.98	-693.5	-602.2549	91.24509999999998
Mari1977	Mari1977/T_966K_q_20	966.0	20.0	1.96	-706.5	-621.7818	84.71820000000002
Mari1977	Mari1977/T_976K_q_20	976.0	20.0	1.99	-625.8	-576.1668	49.63319999999999
Mari1977	Mari1977/T_978K_q_20	978.0	20.0	1.98	-676.1	-598.5059	77.59410000000003
Mari1977	Mari1977/T_993K_q_20	993.0	20.0	1.96	-699.0	-620.211	78.78899999999999
Markin1965	Markin1965/T_1073K_q_11	1073.0	11.0	1.952	-700.0	-651.0219	48.97810000000004
Markin1965	Markin1965/T_1073K_q_11	1073.0	11.0	1.957	-690.2	-644.4172063492061	45.782793650793906
Markin1965	Markin1965/T_1073K_q_11	1073.0	11.0	1.963	-664.9	-637.6012936507937	27.298706349206327
Markin1965	Markin1965/T_1073K_q_11	1073.0	11.0	1.979	-610.1	-616.3492999999999	-6.249299999999835
Markin1965	Markin1965/T_1073K_q_11	1073.0	11.0	1.98	-644.6	-614.598411111111	30.001588888889046
Markin1965	Markin1965/T_1073K_q_11	1073.0	11.0	1.984	-610.1	-606.5901174603176	3.509882539682394
Markin1965	Markin1965/T_1073K_q_11	1073.0	11.0	1.995	-597.1	-564.9514285714274	32.14857142857261
Markin1965	Markin1965/T_1073K_q_11	1073.0	11.0	1.998	-432.5	-530.5488396825406	-98.04883968254057
Markin1965	Markin1965/T_1073K_q_11	1073.0	11.0	2.001	-417.1	-263.36840000000745	153.73159999999257
Markin1965	Markin1965/T_1073K_q_11	1073.0	11.0	2.001	-493.5	-263.36840000000745	230.13159999999255
Markin1965	Markin1965/T_1073K_q_11	1073.0	11.0	2.004	-267.3	-220.0455698412696	47.2544301587304
Markin1965	Markin1965/T_1073K_q_11	1073.0	11.0	2.011	-234.0	-201.85398412698362	32.14601587301638
Markin1965	Markin1965/T_1073K_q_11	1073.0	11.0	2.048	-218.0	-175.5506047619047	42.44939523809529
Markin1965	Markin1965/T_1073K_q_11	1073.0	11.0	2.071	-208.2	-168.56572222222218	39.63427777777781
Markin1965	Markin1965/T_1073K_q_11	1073.0	11.0	2.078	-212.5	-166.8874	45.612599999999986
Markin1965	Markin1965/T_1073K_q_30	1073.0	30.0	1.867	-694.8	-634.6434	60.15659999999991
Markin1965	Markin1965/T_1073K_q_30	1073.0	30.0	1.88	-670.5	-628.0411152284264	42.458884771573594
Markin1965	Markin1965/T_1073K_q_30	1073.0	30.0	1.918	-649.2	-611.9153609137056	37.28463908629442
Markin1965	Markin1965/T_1073K_q_30	1073.0	30.0	1.937	-649.2	-602.2389756345178	46.96102436548222
Markin1965	Markin1965/T_1073K_q_30	1073.0	30.0	1.968	-623.3	-577.9720197969544	45.32798020304551
Markin1965	Markin1965/T_1073K_q_30	1073.0	30.0	1.998	-547.6	-475.54034263959454	72.05965736040548
Markin1965	Markin1965/T_1073K_q_30	1073.0	30.0	2.0	-498.5	-330.93752335026113	167.56247664973887
Markin1965	Markin1965/T_1073K_q_30	1073.0	30.0	2.001	-456.7	-210.59947055837748	246.1005294416225
Markin1965	Markin1965/T_1073K_q_30	1073.0	30.0	2.003	-292.2	-190.76939187817254	101.43060812182745
Markin1965	Markin1965/T_1073K_q_30	1073.0	30.0	2.007	-252.1	-175.59445786802038	76.50554213197961
Markin1965	Markin1965/T_1073K_q_30	1073.0	30.0	2.011	-239.6	-167.51542335025388	72.08457664974611
Markin1965	Markin1965/T_1073K_q_30	1073.0	30.0	2.041	-217.1	-144.0229604060915	73.0770395939085
Markin1965	Markin1965/T_1073K_q_30	1073.0	30.0	2.064	-207.6	-136.0733	71.5267
Markin1965	Markin1965/T_1223K_q_11	1223.0	11.0	1.952	-677.2	-639.8638	37.336200000000076
Markin1965	Markin1965/T_1223K_q_11	1223.0	11.0	1.957	-665.5	-632.3358460317457	33.164153968254254
Markin1965	Markin1965/T_1223K_q_11	1223.0	11.0	1.963	-645.2	-624.5671412698413	20.632858730158773
Markin1965	Markin1965/T_1223K_q_11	1223.0	11.0	1.979	-585.4	-600.3442999999999	-14.944299999999885
Markin1965	Markin1965/T_1223K_q_11	1223.0	11.0	1.98	-615.0	-598.3486555555555	16.651344444444476
Markin1965	Markin1965/T_1223K_q_11	1223.0	11.0	1.982	-599.6	-594.0407952380953	5.559204761904766
Markin1965	Markin1965/T_1223K_q_11	1223.0	11.0	1.984	-579.8	-589.2207777777779	-9.420777777777971
Markin1965	Markin1965/T_1223K_q_11	1223.0	11.0	1.995	-571.2	-541.7616206349193	29.438379365080777
Markin1965	Markin1965/T_1223K_q_11	1223.0	11.0	1.998	-424.5	-502.55218095238195	-78.05218095238195
Markin1965	Markin1965/T_1223K_q_11	1223.0	11.0	2.001	-408.5	-271.1465888888945	137.35341111110552
Markin1965	Markin1965/T_1223K_q_11	1223.0	11.0	2.001	-481.8	-271.1465888888945	210.65341111110553
Markin1965	Markin1965/T_1223K_q_11	1223.0	11.0	2.004	-255.6	-229.97638095238068	25.623619047619314
Markin1965	Markin1965/T_1223K_q_11	1223.0	11.0	2.011	-226.0	-209.24185873015816	16.758141269841843
Markin1965	Markin1965/T_1223K_q_11	1223.0	11.0	2.048	-208.8	-179.26144285714278	29.53855714285723
Markin1965	Markin1965/T_1223K_q_11	1223.0	11.0	2.071	-192.7	-171.3000333333333	21.3999666666667
Markin1965	Markin1965/T_1223K_q_11	1223.0	11.0	2.078	-194.6	-169.3871	25.21289999999999
Markin1965	Markin1965/T_1223K_q_30	1223.0	30.0	1.867	-666.6	-621.2022	45.397800000000075
Markin1965	Markin1965/T_1223K_q_30	1223.0	30.0	1.88	-643.4	-613.6796	29.720399999999927
Markin1965	Markin1965/T_1223K_q_30	1223.0	30.0	1.918	-623.7	-595.3104532994925	28.389546700507594
Markin1965	Markin1965/T_1223K_q_30	1223.0	30.0	1.937	-624.3	-584.2932685279187	40.00673147208124
Markin1965	Markin1965/T_1223K_q_30	1223.0	30.0	1.968	-593.3	-556.7017401015229	36.59825989847707
Markin1965	Markin1965/T_1223K_q_30	1223.0	30.0	1.997	-512.0	-464.1756984771565	47.824301522843484
Markin1965	Markin1965/T_1223K_q_30	1223.0	30.0	2.001	-446.5	-219.20838730964675	227.29161269035325
Markin1965	Markin1965/T_1223K_q_30	1223.0	30.0	2.001	-483.8	-219.20838730964675	264.59161269035326
Markin1965	Markin1965/T_1223K_q_30	1223.0	30.0	2.003	-286.5	-196.60742081218268	89.89257918781732
Markin1965	Markin1965/T_1223K_q_30	1223.0	30.0	2.007	-237.9	-179.31125685279198	58.58874314720802
Markin1965	Markin1965/T_1223K_q_30	1223.0	30.0	2.011	-229.5	-170.10275685279194	59.39724314720806
Markin1965	Markin1965/T_1223K_q_30	1223.0	30.0	2.04	-202.4	-143.82705736040614	58.57294263959386
Markin1965	Markin1965/T_1223K_q_30	1223.0	30.0	2.064	-189.5	-134.2653	55.234700000000004
Markin1965	Markin1965/T_1373K_q_11	1373.0	11.0	1.952	-658.1	-623.7585	34.341499999999996
Markin1965	Markin1965/T_1373K_q_11	1373.0	11.0	1.957	-650.1	-615.3071857142854	34.7928142857146
Markin1965	Markin1965/T_1373K_q_11	1373.0	11.0	1.963	-625.5	-606.585661904762	18.91433809523801
Markin1965	Markin1965/T_1373K_q_11	1373.0	11.0	1.979	-555.8	-579.3920571428571	-23.59205714285713
Markin1965	Markin1965/T_1373K_q_11	1373.0	11.0	1.981	-580.5	-574.8101095238092	5.68989047619084
Markin1965	Markin1965/T_1373K_q_11	1373.0	11.0	1.982	-573.1	-572.3155857142857	0.7844142857143197
Markin1965	Markin1965/T_1373K_q_11	1373.0	11.0	1.983	-550.3	-569.6840809523808	-19.384080952380828
Markin1965	Markin1965/T_1373K_q_11	1373.0	11.0	1.994	-539.8	-521.9004333333328	17.89956666666717
Markin1965	Markin1965/T_1373K_q_11	1373.0	11.0	1.998	-416.5	-469.6512777777789	-53.15127777777889
Markin1965	Markin1965/T_1373K_q_11	1373.0	11.0	2.001	-398.6	-279.484466666671	119.11553333332904
Markin1965	Markin1965/T_1373K_q_11	1373.0	11.0	2.001	-467.7	-279.484466666671	188.215533333329
Markin1965	Markin1965/T_1373K_q_11	1373.0	11.0	2.003	-244.5	-245.76437142857125	-1.264371428571252
Markin1965	Markin1965/T_1373K_q_11	1373.0	11.0	2.011	-219.2	-215.62083333333266	3.5791666666673336
Markin1965	Markin1965/T_1373K_q_11	1373.0	11.0	2.048	-198.9	-181.9635619047618	16.936438095238202
Markin1965	Markin1965/T_1373K_q_11	1373.0	11.0	2.071	-176.7	-173.02568888888882	3.674311111111166
Markin1965	Markin1965/T_1373K_q_11	1373.0	11.0	2.078	-179.8	-170.8781	8.921900000000022
Markin1965	Markin1965/T_1373K_q_30	1373.0	30.0	1.867	-640.6	-602.8562	37.74380000000008
Markin1965	Markin1965/T_1373K_q_30	1373.0	30.0	1.88	-618.0	-594.4284624365482	23.571537563451784
Markin1965	Markin1965/T_1373K_q_30	1373.0	30.0	1.919	-598.9	-573.2929918781725	25.607008121827448
Markin1965	Markin1965/T_1373K_q_30	1373.0	30.0	1.937	-598.9	-561.5889314720812	37.31106852791879
Markin1965	Markin1965/T_1373K_q_30	1373.0	30.0	1.968	-566.8	-531.0362538071067	35.76374619289322
Markin1965	Markin1965/T_1373K_q_30	1373.0	30.0	1.997	-483.2	-434.9141284263951	48.28587157360488
Markin1965	Markin1965/T_1373K_q_30	1373.0	30.0	2.001	-441.4	-226.79593959391102	214.60406040608896
Markin1965	Markin1965/T_1373K_q_30	1373.0	30.0	2.001	-471.9	-226.79593959391102	245.10406040608896
Markin1965	Markin1965/T_1373K_q_30	1373.0	30.0	2.003	-280.9	-201.43547817258874	79.46452182741123
Markin1965	Markin1965/T_1373K_q_30	1373.0	30.0	2.007	-227.2	-182.0190690355331	45.18093096446688
Markin1965	Markin1965/T_1373K_q_30	1373.0	30.0	2.011	-218.7	-171.68138071066	47.018619289339995
Markin1965	Markin1965/T_1373K_q_30	1373.0	30.0	2.04	-187.2	-142.18306345177672	45.01693654822327
Markin1965	Markin1965/T_1373K_q_30	1373.0	30.0	2.064	-175.3	-131.4485	43.851500000000016
Nakamichi2011	Nakamichi2011/T_1473K_q_29	1473.0	29.0	1.9984	-431.1	-397.3377	33.76230000000004
Nakamichi2011	Nakamichi2011/T_1473K_q_29	1473.0	29.0	1.9991	-411.8	-381.0165999999967	30.783400000003326
Nakamichi2011	Nakamichi2011/T_1473K_q_29	1473.0	29.0	1.9991	-407.1	-381.0165999999967	26.083400000003337
Nakamichi2011	Nakamichi2011/T_1473K_q_29	1473.0	29.0	1.9992	-406.5	-377.8794	28.620600000000024
Nakamichi2011	Nakamichi2011/T_1473K_q_29	1473.0	29.0	1.9995	-403.6	-365.8074499999945	37.79255000000552
Nakamichi2011	Nakamichi2011/T_1473K_q_29	1473.0	29.0	1.9995	-400.1	-365.8074499999945	34.29255000000552
Nakamichi2011	Nakamichi2011/T_1473K_q_29	1473.0	29.0	1.9995	-400.1	-365.8074499999945	34.29255000000552
Nakamichi2011	Nakamichi2011/T_1473K_q_29	1473.0	29.0	1.9995	-391.9	-365.8074499999945	26.092550000005474
Nakamichi2011	Nakamichi2011/T_1473K_q_29	1473.0	29.0	1.9995	-391.3	-365.8074499999945	25.492550000005508
Nakamichi2011	Nakamichi2011/T_1473K_q_29	1473.0	29.0	1.9996	-384.3	-360.284	24.01600000000002
Nakamichi2011	Nakamichi2011/T_1473K_q_29	1473.0	29.0	1.9998	-377.3	-343.97884999999997	33.321150000000046
Nakamichi2011	Nakamichi2011/T_1473K_q_29	1473.0	29.0	1.9998	-363.9	-343.97884999999997	19.92115000000001
Nakamichi2011	Nakamichi2011/T_1473K_q_29	1473.0	29.0	2.0	-363.3	-307.7284	55.57159999999999
Nakamichi2011	Nakamichi2011/T_1473K_q_29	1473.0	29.0	2.0	-338.2	-307.7284	30.471599999999967
Nakamichi2011	Nakamichi2011/T_1473K_q_29	1473.0	29.0	2.0	-322.4	-307.7284	14.671599999999955
Nakamichi2011	Nakamichi2011/T_1473K_q_29	1473.0	29.0	2.0	-319.5	-307.7284	11.771599999999978
Nakamichi2011	Nakamichi2011/T_1473K_q_29	1473.0	29.0	2.0	-318.3	-307.7284	10.57159999999999
Nakamichi2011	Nakamichi2011/T_1473K_q_29	1473.0	29.0	2.0	-314.2	-307.7284	6.471599999999967
Nakamichi2011	Nakamichi2011/T_1473K_q_29	1473.0	29.0	2.0	-312.5	-307.7284	4.771599999999978
Nakamichi2011	Nakamichi2011/T_1473K_q_29	1473.0	29.0	2.0	-311.9	-307.7284	4.171599999999955
Nakamichi2011	Nakamichi2011/T_1473K_q_29	1473.0	29.0	2.0	-311.3	-307.7284	3.5715999999999894
Nakamichi2011	Nakamichi2011/T_1473K_q_31p1	1473.0	31.1	1.9949	-446.3	-433.4544	12.84559999999999
Nakamichi2011	Nakamichi2011/T_1473K_q_31p1	1473.0	31.1	1.9983	-413.5	-395.7536	17.746399999999994
Nakamichi2011	Nakamichi2011/T_1473K_q_31p1	1473.0	31.1	1.9986	-408.3	-389.96079607843336	18.33920392156665
Nakamichi2011	Nakamichi2011/T_1473K_q_31p1	1473.0	31.1	1.9989	-402.4	-383.09070588235403	19.309294117645948
Nakamichi2011	Nakamichi2011/T_1473K_q_31p1	1473.0	31.1	1.9989	-394.3	-383.09070588235403	11.209294117645982
Nakamichi2011	Nakamichi2011/T_1473K_q_31p1	1473.0	31.1	1.9993	-381.4	-370.95439019607187	10.445609803928107
Nakamichi2011	Nakamichi2011/T_1473K_q_31p1	1473.0	31.1	1.9997	-379.7	-349.8435764705926	29.85642352940738
Nakamichi2011	Nakamichi2011/T_1473K_q_31p1	1473.0	31.1	1.9998	-369.7	-340.4315666666527	29.268433333347275
Nakamichi2011	Nakamichi2011/T_1473K_q_31p1	1473.0	31.1	2.0	-355.7	-303.4055	52.29449999999997
Nakamichi2011	Nakamichi2011/T_1473K_q_31p1	1473.0	31.1	2.0	-355.1	-303.4055	51.694500000000005
Nakamichi2011	Nakamichi2011/T_1473K_q_31p1	1473.0	31.1	2.0	-353.9	-303.4055	50.49449999999996
Nakamichi2011	Nakamichi2011/T_1473K_q_31p1	1473.0	31.1	2.0	-349.3	-303.4055	45.894499999999994
Nakamichi2011	Nakamichi2011/T_1473K_q_31p1	1473.0	31.1	2.0	-348.7	-303.4055	45.29449999999997
Nakamichi2011	Nakamichi2011/T_1473K_q_31p1	1473.0	31.1	2.0	-312.5	-303.4055	9.094499999999982
Nakamichi2011	Nakamichi2011/T_1473K_q_31p1	1473.0	31.1	2.0	-300.8	-303.4055	-2.6055000000000064
Nakamichi2011	Nakamichi2011/T_1473K_q_31p1	1473.0	31.1	2.0	-285.0	-303.4055	-18.405500000000018
Nakamichi2011	Nakamichi2011/T_1473K_q_31p1	1473.0	31.1	2.0	-268.0	-303.4055	-35.40550000000002
Nakamichi2011	Nakamichi2011/T_1473K_q_31p1	1473.0	31.1	2.0	-265.7	-303.4055	-37.70550000000003
Nakamichi2011	Nakamichi2011/T_1473K_q_31p1	1473.0	31.1	2.0	-262.2	-303.4055	-41.20550000000003
Nakamichi2011	Nakamichi2011/T_1473K_q_31p1	1473.0	31.1	2.0	-259.9	-303.4055	-43.50550000000004
Nakamichi2011	Nakamichi2011/T_1473K_q_31p1	1473.0	31.1	2.0	-254.0	-303.4055	-49.40550000000002
Nakamichi2011	Nakamichi2011/T_1473K_q_31p1	1473.0	31.1	2.0	-245.3	-303.4055	-58.105500000000006
Nakamichi2011	Nakamichi2011/T_1573K_q_29	1573.0	29.0	1.9931	-427.5	-430.4823	-2.9823000000000093
Nakamichi2011	Nakamichi2011/T_1573K_q_29	1573.0	29.0	1.9943	-426.3	-423.0781086956525	3.221891304347537
Nakamichi2011	Nakamichi2011/T_1573K_q_29	1573.0	29.0	1.9944	-426.9	-422.40621014492757	4.493789855072407
Nakamichi2011	Nakamichi2011/T_1573K_q_29	1573.0	29.0	1.9947	-423.8	-420.33109420289964	3.4689057971003763
Nakamichi2011	Nakamichi2011/T_1573K_q_29	1573.0	29.0	1.9949	-420.6	-418.89599565217435	1.7040043478256734
Nakamichi2011	Nakamichi2011/T_1573K_q_29	1573.0	29.0	1.9973	-406.3	-396.9895869565207	9.310413043479286
Nakamichi2011	Nakamichi2011/T_1573K_q_29	1573.0	29.0	1.9976	-405.7	-393.2920956521729	12.40790434782707
Nakamichi2011	Nakamichi2011/T_1573K_q_29	1573.0	29.0	1.9976	-404.4	-393.2920956521729	11.10790434782706
Nakamichi2011	Nakamichi2011/T_1573K_q_29	1573.0	29.0	1.9978	-406.9	-390.6229710144928	16.277028985507172
Nakamichi2011	Nakamichi2011/T_1573K_q_29	1573.0	29.0	1.9978	-406.3	-390.6229710144928	15.677028985507206
Nakamichi2011	Nakamichi2011/T_1573K_q_29	1573.0	29.0	1.9981	-404.4	-386.2276202898553	18.172379710144696
Nakamichi2011	Nakamichi2011/T_1573K_q_29	1573.0	29.0	1.9981	-401.9	-386.2276202898553	15.672379710144696
Nakamichi2011	Nakamichi2011/T_1573K_q_29	1573.0	29.0	1.9982	-401.9	-384.6404043478255	17.259595652174482
Nakamichi2011	Nakamichi2011/T_1573K_q_29	1573.0	29.0	1.9982	-401.3	-384.6404043478255	16.659595652174517
Nakamichi2011	Nakamichi2011/T_1573K_q_29	1573.0	29.0	1.9982	-398.2	-384.6404043478255	13.559595652174494
Nakamichi2011	Nakamichi2011/T_1573K_q_29	1573.0	29.0	1.9983	-398.2	-382.972539130435	15.227460869564993
Nakamichi2011	Nakamichi2011/T_1573K_q_29	1573.0	29.0	1.9984	-395.1	-381.225246376812	13.874753623188042
Nakamichi2011	Nakamichi2011/T_1573K_q_29	1573.0	29.0	1.9987	-394.4	-375.3521159420297	19.047884057970293
Nakamichi2011	Nakamichi2011/T_1573K_q_29	1573.0	29.0	1.9987	-390.1	-375.3521159420297	14.747884057970339
Nakamichi2011	Nakamichi2011/T_1573K_q_29	1573.0	29.0	1.9988	-393.8	-373.1264260869576	20.67357391304239
Nakamichi2011	Nakamichi2011/T_1573K_q_29	1573.0	29.0	1.999	-384.4	-368.1381681159401	16.26183188405986
Nakamichi2011	Nakamichi2011/T_1573K_q_29	1573.0	29.0	1.9991	-377.6	-365.31337391304265	12.28662608695737
Nakamichi2011	Nakamichi2011/T_1573K_q_29	1573.0	29.0	1.9995	-368.8	-349.99064347825646	18.809356521743553
Nakamichi2011	Nakamichi2011/T_1573K_q_29	1573.0	29.0	1.9997	-353.2	-337.57651739130364	15.62348260869635
Nakamichi2011	Nakamichi2011/T_1573K_q_29	1573.0	29.0	2.0	-325.8	-302.585	23.215000000000032
Nakamichi2011	Nakamichi2011/T_1573K_q_29	1573.0	29.0	2.0	-323.9	-302.585	21.314999999999998
Nakamichi2011	Nakamichi2011/T_1573K_q_29	1573.0	29.0	2.0	-320.2	-302.585	17.61500000000001
Nakamichi2011	Nakamichi2011/T_1573K_q_29	1573.0	29.0	2.0	-319.6	-302.585	17.015000000000043
Nakamichi2011	Nakamichi2011/T_1573K_q_29	1573.0	29.0	2.0	-317.1	-302.585	14.515000000000043
Nakamichi2011	Nakamichi2011/T_1573K_q_29	1573.0	29.0	2.0	-313.9	-302.585	11.314999999999998
Nakamichi2011	Nakamichi2011/T_1573K_q_29	1573.0	29.0	2.0	-310.2	-302.585	7.615000000000009
Nakamichi2011	Nakamichi2011/T_1573K_q_29	1573.0	29.0	2.0	-300.2	-302.585	-2.384999999999991
Nakamichi2011	Nakamichi2011/T_1573K_q_29	1573.0	29.0	2.0	-300.2	-302.585	-2.384999999999991
Nakamichi2011	Nakamichi2011/T_1573K_q_29	1573.0	29.0	2.0	-299.6	-302.585	-2.984999999999957
Nakamichi2011	Nakamichi2011/T_1573K_q_29	1573.0	29.0	2.0	-298.3	-302.585	-4.284999999999968
Nakamichi2011	Nakamichi2011/T_1573K_q_29	1573.0	29.0	2.0	-297.7	-302.585	-4.884999999999991
Nakamichi2011	Nakamichi2011/T_1573K_q_29	1573.0	29.0	2.0	-295.2	-302.585	-7.384999999999991
Nakamichi2011	Nakamichi2011/T_1573K_q_31p1	1573.0	31.1	1.9957	-406.9	-408.9355	-2.035500000000013
Nakamichi2011	Nakamichi2011/T_1573K_q_31p1	1573.0	31.1	1.9975	-401.3	-390.9178255813947	10.382174418605302
Nakamichi2011	Nakamichi2011/T_1573K_q_31p1	1573.0	31.1	1.9979	-385.7	-385.5751697674406	0.12483023255936132
Nakamichi2011	Nakamichi2011/T_1573K_q_31p1	1573.0	31.1	1.9979	-394.4	-385.5751697674406	8.82483023255935
Nakamichi2011	Nakamichi2011/T_1573K_q_31p1	1573.0	31.1	1.9989	-370.7	-367.0822023255853	3.617797674414703
Nakamichi2011	Nakamichi2011/T_1573K_q_31p1	1573.0	31.1	2.0	-339.5	-297.9653	41.53469999999999
Nakamichi2011	Nakamichi2011/T_1573K_q_31p1	1573.0	31.1	2.0	-333.3	-297.9653	35.3347
Nakamichi2011	Nakamichi2011/T_1573K_q_31p1	1573.0	31.1	2.0	-327.7	-297.9653	29.734699999999975
Nakamichi2011	Nakamichi2011/T_1573K_q_31p1	1573.0	31.1	2.0	-324.5	-297.9653	26.534699999999987
Nakamichi2011	Nakamichi2011/T_1573K_q_31p1	1573.0	31.1	2.0	-312.7	-297.9653	14.734699999999975
Nakamichi2011	Nakamichi2011/T_1573K_q_31p1	1573.0	31.1	2.0	-310.2	-297.9653	12.234699999999975
Nakamichi2011	Nakamichi2011/T_1573K_q_31p1	1573.0	31.1	2.0	-310.2	-297.9653	12.234699999999975
Nakamichi2011	Nakamichi2011/T_1573K_q_31p1	1573.0	31.1	2.0	-306.4	-297.9653	8.434699999999964
Nakamichi2011	Nakamichi2011/T_1573K_q_31p1	1573.0	31.1	2.0	-301.5	-297.9653	3.5346999999999866
Nakamichi2011	Nakamichi2011/T_1573K_q_31p1	1573.0	31.1	2.0	-299.0	-297.9653	1.0346999999999866
Nakamichi2011	Nakamichi2011/T_1573K_q_31p1	1573.0	31.1	2.0	-298.3	-297.9653	0.334699999999998
Nakamichi2011	Nakamichi2011/T_1573K_q_31p1	1573.0	31.1	2.0	-294.6	-297.9653	-3.3652999999999906
Nakamichi2011	Nakamichi2011/T_1573K_q_31p1	1573.0	31.1	2.0	-290.2	-297.9653	-7.765300000000025
Nakamichi2011	Nakamichi2011/T_1573K_q_31p1	1573.0	31.1	2.0	-285.2	-297.9653	-12.765300000000025
Nakamichi2011	Nakamichi2011/T_1573K_q_31p1	1573.0	31.1	2.0	-284.0	-297.9653	-13.965300000000013
Nakamichi2011	Nakamichi2011/T_1573K_q_31p1	1573.0	31.1	2.0	-282.7	-297.9653	-15.265300000000025
Nakamichi2011	Nakamichi2011/T_1623K_q_29	1623.0	29.0	1.9923	-422.2	-425.6871	-3.487099999999998
Nakamichi2011	Nakamichi2011/T_1623K_q_29	1623.0	29.0	1.9934	-419.0	-419.6889	-0.6888999999999896
Nakamichi2011	Nakamichi2011/T_1623K_q_29	1623.0	29.0	1.9959	-412.5	-402.47060519480493	10.029394805195068
Nakamichi2011	Nakamichi2011/T_1623K_q_29	1623.0	29.0	1.9964	-399.7	-398.1105259740263	1.5894740259736864
Nakamichi2011	Nakamichi2011/T_1623K_q_29	1623.0	29.0	1.9965	-404.8	-397.183645454546	7.616354545453987
Nakamichi2011	Nakamichi2011/T_1623K_q_29	1623.0	29.0	1.9968	-400.3	-394.2762103896112	6.023789610388803
Nakamichi2011	Nakamichi2011/T_1623K_q_29	1623.0	29.0	1.9968	-398.4	-394.2762103896112	4.123789610388769
Nakamichi2011	Nakamichi2011/T_1623K_q_29	1623.0	29.0	1.9972	-395.2	-390.04929999999865	5.150700000001336
Nakamichi2011	Nakamichi2011/T_1623K_q_29	1623.0	29.0	1.9976	-390.0	-385.30958701298727	4.690412987012735
Nakamichi2011	Nakamichi2011/T_1623K_q_29	1623.0	29.0	1.9979	-386.2	-381.3058363636366	4.894163636363373
Nakamichi2011	Nakamichi2011/T_1623K_q_29	1623.0	29.0	1.998	-397.1	-379.8674987012979	17.232501298702118
Nakamichi2011	Nakamichi2011/T_1623K_q_29	1623.0	29.0	1.9983	-381.0	-375.13743506493444	5.8625649350655635
Nakamichi2011	Nakamichi2011/T_1623K_q_29	1623.0	29.0	1.9986	-381.6	-369.60964545454505	11.990354545454977
Nakamichi2011	Nakamichi2011/T_1623K_q_29	1623.0	29.0	1.9986	-373.3	-369.60964545454505	3.6903545454549658
Nakamichi2011	Nakamichi2011/T_1623K_q_29	1623.0	29.0	1.9993	-364.3	-350.76051818181384	13.539481818186175
Nakamichi2011	Nakamichi2011/T_1623K_q_29	1623.0	29.0	1.9997	-347.5	-330.04639740259586	17.453602597404142
Nakamichi2011	Nakamichi2011/T_1623K_q_29	1623.0	29.0	2.0	-326.9	-299.7995	27.100499999999954
Nakamichi2011	Nakamichi2011/T_1623K_q_29	1623.0	29.0	2.0	-319.8	-299.7995	20.000499999999988
Nakamichi2011	Nakamichi2011/T_1623K_q_29	1623.0	29.0	2.0	-324.3	-299.7995	24.500499999999988
Nakamichi2011	Nakamichi2011/T_1623K_q_29	1623.0	29.0	2.0	-312.1	-299.7995	12.3005
Nakamichi2011	Nakamichi2011/T_1623K_q_29	1623.0	29.0	2.0	-309.5	-299.7995	9.700499999999977
Nakamichi2011	Nakamichi2011/T_1623K_q_29	1623.0	29.0	2.0	-312.1	-299.7995	12.3005
Nakamichi2011	Nakamichi2011/T_1623K_q_29	1623.0	29.0	2.0	-280.6	-299.7995	-19.1995
Nakamichi2011	Nakamichi2011/T_1623K_q_29	1623.0	29.0	2.0	-279.9	-299.7995	-19.899500000000046
Nakamichi2011	Nakamichi2011/T_1623K_q_29	1623.0	29.0	2.0	-283.1	-299.7995	-16.6995
Nakamichi2011	Nakamichi2011/T_1623K_q_31p1	1623.0	31.1	1.9867	-420.9	-443.7836	-22.8836
Nakamichi2011	Nakamichi2011/T_1623K_q_31p1	1623.0	31.1	1.9871	-421.6	-442.5071496240597	-20.907149624059684
Nakamichi2011	Nakamichi2011/T_1623K_q_31p1	1623.0	31.1	1.9924	-417.7	-421.1520571428572	-3.4520571428572
Nakamichi2011	Nakamichi2011/T_1623K_q_31p1	1623.0	31.1	1.9954	-404.2	-402.6380375939844	1.5619624060155957
Nakamichi2011	Nakamichi2011/T_1623K_q_31p1	1623.0	31.1	1.9974	-387.4	-383.98842631578833	3.411573684211646
Nakamichi2011	Nakamichi2011/T_1623K_q_31p1	1623.0	31.1	1.9979	-383.6	-377.5383368421063	6.061663157893747
Nakamichi2011	Nakamichi2011/T_1623K_q_31p1	1623.0	31.1	1.9985	-376.5	-367.7697233082722	8.730276691727795
Nakamichi2011	Nakamichi2011/T_1623K_q_31p1	1623.0	31.1	1.9989	-370.1	-359.0868639097784	11.013136090221622
Nakamichi2011	Nakamichi2011/T_1623K_q_31p1	1623.0	31.1	1.9995	-358.5	-338.13314887217797	20.36685112782203
Nakamichi2011	Nakamichi2011/T_1623K_q_31p1	1623.0	31.1	1.9996	-345.6	-332.77923909774	12.82076090226002
Nakamichi2011	Nakamichi2011/T_1623K_q_31p1	1623.0	31.1	2.0	-342.4	-295.0315	47.36849999999998
Nakamichi2011	Nakamichi2011/T_1623K_q_31p1	1623.0	31.1	2.0	-335.3	-295.0315	40.26850000000002
Nakamichi2011	Nakamichi2011/T_1623K_q_31p1	1623.0	31.1	2.0	-334.6	-295.0315	39.56850000000003
Nakamichi2011	Nakamichi2011/T_1623K_q_31p1	1623.0	31.1	2.0	-332.7	-295.0315	37.668499999999995
Nakamichi2011	Nakamichi2011/T_1623K_q_31p1	1623.0	31.1	2.0	-330.1	-295.0315	35.06850000000003
Nakamichi2011	Nakamichi2011/T_1623K_q_31p1	1623.0	31.1	2.0	-330.1	-295.0315	35.06850000000003
Nakamichi2011	Nakamichi2011/T_1623K_q_31p1	1623.0	31.1	2.0	-297.9	-295.0315	2.868499999999983
Nakamichi2011	Nakamichi2011/T_1623K_q_31p1	1623.0	31.1	2.0	-285.7	-295.0315	-9.331500000000005
Nakamichi2011	Nakamichi2011/T_1623K_q_31p1	1623.0	31.1	2.0	-285.7	-295.0315	-9.331500000000005
Nakamichi2011	Nakamichi2011/T_1623K_q_31p1	1623.0	31.1	2.0	-263.2	-295.0315	-31.831500000000005
Nakamichi2011	Nakamichi2011/T_1623K_q_31p1	1623.0	31.1	2.0	-255.5	-295.0315	-39.531499999999994
Nakamichi2011	Nakamichi2011/T_1623K_q_31p1	1623.0	31.1	2.0	-225.8	-295.0315	-69.23149999999998
Osaka2005	Osaka2005/T_1123K_q_27	1123.0	27.0	1.967	-483.4	-581.4811	-98.08109999999999
Osaka2005	Osaka2005/T_1123K_q_27	1123.0	27.0	1.98	-470.8	-562.7823181818183	-91.98231818181824
Osaka2005	Osaka2005/T_1123K_q_27	1123.0	27.0	1.988	-450.3	-543.7276818181821	-93.42768181818207
Osaka2005	Osaka2005/T_1123K_q_27	1123.0	27.0	1.993	-431.3	-523.658399999999	-92.358399999999
Osaka2005	Osaka2005/T_1123K_q_27	1123.0	27.0	1.997	-391.2	-492.3251909090904	-101.1251909090904
Osaka2005	Osaka2005/T_1123K_q_27	1123.0	27.0	1.999	-335.5	-453.03842121211653	-117.53842121211653
Osaka2005	Osaka2005/T_1123K_q_27	1123.0	27.0	2.0	-283.0	-322.8468	-39.84679999999997
Osaka2005	Osaka2005/T_1123K_q_27	1123.0	27.0	2.0	-245.5	-322.8468	-77.34679999999997
Osaka2005	Osaka2005/T_1273K_q_27	1273.0	27.0	1.957	-482.0	-570.9007	-88.90070000000003
Osaka2005	Osaka2005/T_1273K_q_27	1273.0	27.0	1.976	-474.9	-546.2660906976743	-71.36609069767428
Osaka2005	Osaka2005/T_1273K_q_27	1273.0	27.0	1.98	-461.1	-538.5907651162792	-77.49076511627914
Osaka2005	Osaka2005/T_1273K_q_27	1273.0	27.0	1.984	-419.6	-529.2208418604649	-109.6208418604649
Osaka2005	Osaka2005/T_1273K_q_27	1273.0	27.0	1.988	-385.2	-517.1917139534884	-131.9917139534884
Osaka2005	Osaka2005/T_1273K_q_27	1273.0	27.0	1.991	-363.8	-505.24499767441773	-141.44499767441772
Osaka2005	Osaka2005/T_1273K_q_27	1273.0	27.0	1.993	-356.5	-494.89672790697625	-138.39672790697625
Osaka2005	Osaka2005/T_1273K_q_27	1273.0	27.0	1.995	-345.9	-481.2439953488364	-135.34399534883642
Osaka2005	Osaka2005/T_1273K_q_27	1273.0	27.0	1.997	-323.3	-461.20555581395257	-137.90555581395256
Osaka2005	Osaka2005/T_1273K_q_27	1273.0	27.0	1.999	-270.0	-421.3250325581342	-151.32503255813418
Osaka2005	Osaka2005/T_1273K_q_27	1273.0	27.0	2.0	-218.5	-319.4963	-100.99630000000002
Osaka2005	Osaka2005/T_1273K_q_27	1273.0	27.0	2.0	-191.6	-319.4963	-127.89630000000002
Osaka2005	Osaka2005/T_1423K_q_27	1423.0	27.0	1.932	-485.3	-567.9492	-82.64920000000001
Osaka2005	Osaka2005/T_1423K_q_27	1423.0	27.0	1.952	-470.1	-551.3171294117647	-81.21712941176463
Osaka2005	Osaka2005/T_1423K_q_27	1423.0	27.0	1.957	-458.9	-546.1398705882352	-87.23987058823525
Osaka2005	Osaka2005/T_1423K_q_27	1423.0	27.0	1.967	-443.6	-533.7563588235292	-90.15635882352922
Osaka2005	Osaka2005/T_1423K_q_27	1423.0	27.0	1.972	-433.8	-526.1203882352943	-92.32038823529427
Osaka2005	Osaka2005/T_1423K_q_27	1423.0	27.0	1.976	-408.8	-518.9926999999999	-110.19269999999989
Osaka2005	Osaka2005/T_1423K_q_27	1423.0	27.0	1.98	-383.9	-510.61951764705896	-126.71951764705898
Osaka2005	Osaka2005/T_1423K_q_27	1423.0	27.0	1.984	-355.8	-500.475011764706	-144.67501176470597
Osaka2005	Osaka2005/T_1423K_q_27	1423.0	27.0	1.988	-327.6	-487.60877647058817	-160.00877647058815
Osaka2005	Osaka2005/T_1423K_q_27	1423.0	27.0	1.997	-273.3	-430.5720235294097	-157.2720235294097
Osaka2005	Osaka2005/T_1423K_q_27	1423.0	27.0	1.999	-242.8	-393.7173352941139	-150.9173352941139
Osaka2005	Osaka2005/T_1423K_q_27	1423.0	27.0	2.0	-209.7	-314.0452	-104.34520000000003
Osaka2005	Osaka2005/T_1423K_q_27	1423.0	27.0	2.0	-153.6	-314.0452	-160.44520000000003
Rao2006	Rao2006/T_1073K_q_21	1073.0	21.0	1.998	-538.0	-504.3598	33.64019999999999
Rao2006	Rao2006/T_1073K_q_21	1073.0	21.0	1.999	-528.0	-479.6985	48.301499999999976
Rao2006	Rao2006/T_1073K_q_21	1073.0	21.0	1.999	-520.0	-479.6985	40.301499999999976
Rao2006	Rao2006/T_1073K_q_21	1073.0	21.0	2.0	-489.0	-332.3866	156.6134
Rao2006	Rao2006/T_1073K_q_21	1073.0	21.0	2.0	-481.0	-332.3866	148.6134
Rao2006	Rao2006/T_1073K_q_21	1073.0	21.0	2.0	-469.0	-332.3866	136.6134
Rao2006	Rao2006/T_1073K_q_21	1073.0	21.0	2.0	-435.0	-332.3866	102.61340000000001
Rao2006	Rao2006/T_1073K_q_21	1073.0	21.0	2.0	-433.0	-332.3866	100.61340000000001
Rao2006	Rao2006/T_1073K_q_21	1073.0	21.0	2.0	-366.0	-332.3866	33.61340000000001
Rao2006	Rao2006/T_1073K_q_21	1073.0	21.0	2.0	-344.0	-332.3866	11.613400000000013
Rao2006	Rao2006/T_1073K_q_28	1073.0	28.0	1.996	-535.0	-509.5572	25.442799999999977
Rao2006	Rao2006/T_1073K_q_28	1073.0	28.0	1.998	-521.0	-485.1645	35.835500000000025
Rao2006	Rao2006/T_1073K_q_28	1073.0	28.0	1.999	-492.0	-461.367	30.63299999999998
Rao2006	Rao2006/T_1073K_q_28	1073.0	28.0	2.0	-465.0	-321.8794	143.12060000000002
Rao2006	Rao2006/T_1073K_q_28	1073.0	28.0	2.0	-423.0	-321.8794	101.12060000000002
Rao2006	Rao2006/T_1073K_q_28	1073.0	28.0	2.0	-371.0	-321.8794	49.120600000000024
Rao2006	Rao2006/T_1073K_q_28	1073.0	28.0	2.0	-345.0	-321.8794	23.120600000000024
Rao2006	Rao2006/T_1173K_q_21	1173.0	21.0	1.997	-540.0	-499.7439	40.2561
Rao2006	Rao2006/T_1173K_q_21	1173.0	21.0	1.997	-538.0	-499.7439	38.2561
Rao2006	Rao2006/T_1173K_q_21	1173.0	21.0	1.998	-531.0	-484.0103666666652	46.98963333333478
Rao2006	Rao2006/T_1173K_q_21	1173.0	21.0	1.998	-528.0	-484.0103666666652	43.98963333333478
Rao2006	Rao2006/T_1173K_q_21	1173.0	21.0	1.999	-487.0	-457.33043333332773	29.669566666672267
Rao2006	Rao2006/T_1173K_q_21	1173.0	21.0	1.999	-485.0	-457.33043333332773	27.669566666672267
Rao2006	Rao2006/T_1173K_q_21	1173.0	21.0	2.0	-467.0	-331.8469	135.1531
Rao2006	Rao2006/T_1173K_q_21	1173.0	21.0	2.0	-462.0	-331.8469	130.1531
Rao2006	Rao2006/T_1173K_q_21	1173.0	21.0	2.0	-426.0	-331.8469	94.1531
Rao2006	Rao2006/T_1173K_q_21	1173.0	21.0	2.0	-356.0	-331.8469	24.153099999999995
Rao2006	Rao2006/T_1173K_q_21	1173.0	21.0	2.0	-353.0	-331.8469	21.153099999999995
Rao2006	Rao2006/T_1173K_q_21	1173.0	21.0	2.0	-331.0	-331.8469	-0.8469000000000051
Rao2006	Rao2006/T_1273K_q_21	1273.0	21.0	1.994	-549.0	-507.5658	41.434199999999976
Rao2006	Rao2006/T_1273K_q_21	1273.0	21.0	1.994	-544.0	-507.5658	36.434199999999976
Rao2006	Rao2006/T_1273K_q_21	1273.0	21.0	1.996	-530.0	-490.5115666666674	39.48843333333258
Rao2006	Rao2006/T_1273K_q_21	1273.0	21.0	1.996	-529.0	-490.5115666666674	38.48843333333258
Rao2006	Rao2006/T_1273K_q_21	1273.0	21.0	1.999	-487.0	-433.8163333333276	53.18366666667242
Rao2006	Rao2006/T_1273K_q_21	1273.0	21.0	1.999	-483.0	-433.8163333333276	49.18366666667242
Rao2006	Rao2006/T_1273K_q_21	1273.0	21.0	2.0	-461.0	-330.1806	130.81939999999997
Rao2006	Rao2006/T_1273K_q_21	1273.0	21.0	2.0	-456.0	-330.1806	125.81939999999997
Rao2006	Rao2006/T_1273K_q_21	1273.0	21.0	2.0	-424.0	-330.1806	93.81939999999997
Rao2006	Rao2006/T_1273K_q_21	1273.0	21.0	2.0	-423.0	-330.1806	92.81939999999997
Rao2006	Rao2006/T_1273K_q_21	1273.0	21.0	2.0	-342.0	-330.1806	11.819399999999973
Rao2006	Rao2006/T_1273K_q_21	1273.0	21.0	2.0	-335.0	-330.1806	4.819399999999973
Rao2006	Rao2006/T_1273K_q_21	1273.0	21.0	2.0	-309.0	-330.1806	-21.180600000000027
Rao2006	Rao2006/T_1273K_q_28	1273.0	28.0	1.99	-548.0	-506.4904	41.50959999999998
Rao2006	Rao2006/T_1273K_q_28	1273.0	28.0	1.992	-527.0	-497.3501	29.649900000000002
Rao2006	Rao2006/T_1273K_q_28	1273.0	28.0	1.995	-479.0	-478.4856	0.5144000000000233
Rao2006	Rao2006/T_1273K_q_28	1273.0	28.0	1.996	-458.0	-469.7687	-11.768700000000024
Rao2006	Rao2006/T_1273K_q_28	1273.0	28.0	1.998	-418.0	-443.9325	-25.932500000000005
Rao2006	Rao2006/T_1273K_q_28	1273.0	28.0	2.0	-331.0	-317.7148	13.285199999999975
Rao2006	Rao2006/T_1273K_q_28	1273.0	28.0	2.0	-310.0	-317.7148	-7.714800000000025
Rao2006	Rao2006/T_1373K_q_21	1373.0	21.0	1.985	-552.0	-528.1425	23.85749999999996
Rao2006	Rao2006/T_1373K_q_21	1373.0	21.0	1.985	-549.0	-528.1425	20.85749999999996
Rao2006	Rao2006/T_1373K_q_21	1373.0	21.0	1.989	-537.0	-514.0422	22.95780000000002
Rao2006	Rao2006/T_1373K_q_21	1373.0	21.0	1.996	-485.0	-468.4941750000006	16.50582499999939
Rao2006	Rao2006/T_1373K_q_21	1373.0	21.0	1.996	-482.0	-468.4941750000006	13.50582499999939
Rao2006	Rao2006/T_1373K_q_21	1373.0	21.0	1.998	-461.0	-438.56387499999886	22.43612500000114
Rao2006	Rao2006/T_1373K_q_21	1373.0	21.0	1.998	-458.0	-438.56387499999886	19.43612500000114
Rao2006	Rao2006/T_1373K_q_21	1373.0	21.0	2.0	-417.0	-325.08219999996686	91.91780000003314
Rao2006	Rao2006/T_1373K_q_21	1373.0	21.0	2.0	-416.0	-325.08219999996686	90.91780000003314
Rao2006	Rao2006/T_1373K_q_21	1373.0	21.0	2.0	-332.0	-325.08219999996686	6.917800000033139
Rao2006	Rao2006/T_1373K_q_21	1373.0	21.0	2.0	-324.0	-325.08219999996686	-1.0821999999668606
Rao2006	Rao2006/T_1373K_q_21	1373.0	21.0	2.001	-291.0	-247.2045	43.795500000000004
Rao2006	Rao2006/T_1473K_q_21	1473.0	21.0	1.961	-556.0	-555.137	0.8630000000000564
Rao2006	Rao2006/T_1473K_q_21	1473.0	21.0	1.961	-552.0	-555.137	-3.1369999999999436
Rao2006	Rao2006/T_1473K_q_21	1473.0	21.0	1.979	-538.0	-524.8505	13.149499999999989
Rao2006	Rao2006/T_1473K_q_21	1473.0	21.0	1.979	-530.0	-524.8505	5.149499999999989
Rao2006	Rao2006/T_1473K_q_21	1473.0	21.0	1.993	-484.0	-471.8513	12.14870000000002
Rao2006	Rao2006/T_1473K_q_21	1473.0	21.0	1.993	-480.0	-471.8513	8.14870000000002
Rao2006	Rao2006/T_1473K_q_21	1473.0	21.0	1.996	-461.0	-445.8991	15.100900000000024
Rao2006	Rao2006/T_1473K_q_21	1473.0	21.0	1.996	-455.0	-445.8991	9.100900000000024
Rao2006	Rao2006/T_1473K_q_21	1473.0	21.0	1.999	-412.0	-396.7044	15.295599999999979
Rao2006	Rao2006/T_1473K_q_21	1473.0	21.0	1.999	-410.0	-396.7044	13.295599999999979
Rao2006	Rao2006/T_1473K_q_21	1473.0	21.0	2.0	-318.0	-324.25064999999995	-6.2506499999999505
Rao2006	Rao2006/T_1473K_q_21	1473.0	21.0	2.0	-310.0	-324.25064999999995	-14.25064999999995
Rao2006	Rao2006/T_1473K_q_21	1473.0	21.0	2.001	-283.0	-253.2677	29.73230000000001
Rao2006	Rao2006/T_1473K_q_21	1473.0	21.0	2.001	-278.0	-253.2677	24.73230000000001
Rao2006	Rao2006/T_1473K_q_28	1473.0	28.0	1.975	-532.0	-507.9351	24.064900000000023
Rao2006	Rao2006/T_1473K_q_28	1473.0	28.0	1.99	-480.0	-466.9649	13.0351
Rao2006	Rao2006/T_1473K_q_28	1473.0	28.0	1.997	-410.0	-419.5456	-9.545599999999979
Rao2006	Rao2006/T_1473K_q_28	1473.0	28.0	2.0	-318.0	-309.7901	8.209900000000005
Rao2006	Rao2006/T_1473K_q_28	1473.0	28.0	2.0	-281.0	-309.7901	-28.790099999999995
Sorensen1975	Sorensen1975/T_1222K_q_10	1222.0	10.0	1.998	-458.5	-508.058	-49.55799999999999
Sorensen1975	Sorensen1975/T_1359K_q_10	1359.0	10.0	1.996	-453.6	-510.0782	-56.47819999999996
Sorensen1975	Sorensen1975/T_1359K_q_10	1359.0	10.0	1.998	-403.9	-478.7615	-74.86150000000004
Sorensen1975	Sorensen1975/T_1359K_q_20	1359.0	20.0	1.996	-439.5	-474.9681	-35.46809999999999
Sorensen1975	Sorensen1975/T_1359K_q_20	1359.0	20.0	1.997	-448.9	-462.2397	-13.33970000000005
Sorensen1975	Sorensen1975/T_1359K_q_20	1359.0	20.0	1.997	-438.3	-462.2397	-23.939700000000016
Sorensen1975	Sorensen1975/T_1359K_q_20	1359.0	20.0	1.998	-407.8	-444.6537	-36.8537
Sorensen1975	Sorensen1975/T_1359K_q_20	1359.0	20.0	1.998	-372.3	-444.6537	-72.3537
Sorensen1975	Sorensen1975/T_1459K_q_10	1459.0	10.0	1.994	-446.1	-508.6023	-62.50229999999999
Sorensen1975	Sorensen1975/T_1459K_q_10	1459.0	10.0	1.998	-393.3	-455.4066	-62.106600000000014
Sorensen1975	Sorensen1975/T_1459K_q_10	1459.0	10.0	1.999	-363.7	-423.6077	-59.907700000000034
Sorensen1975	Sorensen1975/T_1459K_q_20	1459.0	20.0	1.994	-441.0	-471.1495	-30.14949999999999
Sorensen1975	Sorensen1975/T_1459K_q_20	1459.0	20.0	1.995	-428.5	-462.5643	-34.0643
Sorensen1975	Sorensen1975/T_1459K_q_20	1459.0	20.0	1.998	-395.5	-422.7573	-27.257299999999987
Sorensen1975	Sorensen1975/T_1459K_q_20	1459.0	20.0	1.998	-362.7	-422.7573	-60.0573
Sorensen1975	Sorensen1975/T_1564K_q_10	1564.0	10.0	1.99	-441.5	-512.8454	-71.34540000000004
Sorensen1975	Sorensen1975/T_1564K_q_10	1564.0	10.0	1.997	-383.5	-450.4931999999981	-66.99319999999813
Sorensen1975	Sorensen1975/T_1564K_q_10	1564.0	10.0	1.998	-353.4	-430.6513	-77.25130000000001
Sorensen1975	Sorensen1975/T_1564K_q_20	1564.0	20.0	1.991	-435.3	-467.5368	-32.23680000000002
Sorensen1975	Sorensen1975/T_1564K_q_20	1564.0	20.0	1.994	-421.6	-447.6394000000005	-26.039400000000455
Sorensen1975	Sorensen1975/T_1564K_q_20	1564.0	20.0	1.996	-387.1	-429.39900000000034	-42.29900000000032
Sorensen1975	Sorensen1975/T_1564K_q_20	1564.0	20.0	1.998	-352.6	-404.6902	-52.09019999999998
Sorensen1975	Sorensen1975/T_1674K_q_10	1674.0	10.0	1.985	-431.0	-512.4954	-81.49540000000002
Sorensen1975	Sorensen1975/T_1674K_q_10	1674.0	10.0	1.993	-371.3	-470.1281545454542	-98.8281545454542
Sorensen1975	Sorensen1975/T_1674K_q_10	1674.0	10.0	1.996	-338.9	-439.8759	-100.97590000000002
Sorensen1975	Sorensen1975/T_1674K_q_20	1674.0	20.0	1.988	-428.4	-458.1923	-29.79230000000001
Sorensen1975	Sorensen1975/T_1674K_q_20	1674.0	20.0	1.989	-412.4	-453.6940499999995	-41.294049999999515
Sorensen1975	Sorensen1975/T_1674K_q_20	1674.0	20.0	1.993	-375.0	-431.87539999999933	-56.87539999999933
Sorensen1975	Sorensen1975/T_1674K_q_20	1674.0	20.0	1.996	-337.6	-410.0493	-72.4493
Swanson1975	Swanson1975/T_1073K_q_22p5	1073.0	22.5	2.0003	-452.2	-245.3201	206.8799
Swanson1975	Swanson1975/T_1073K_q_22p5	1073.0	22.5	2.0004	-491.9	-240.1879	251.71209999999996
Swanson1975	Swanson1975/T_1073K_q_22p5	1073.0	22.5	2.0007	-422.9	-230.2039	192.69609999999997
Swanson1975	Swanson1975/T_1173K_q_22p5	1173.0	22.5	1.9999	-512.9	-383.9824	128.9176
Swanson1975	Swanson1975/T_1173K_q_22p5	1173.0	22.5	2.0	-422.9	-329.3864	93.5136
Swanson1975	Swanson1975/T_1173K_q_22p5	1173.0	22.5	2.0002	-299.4	-262.313	37.08699999999999
Swanson1975	Swanson1975/T_1173K_q_22p5	1173.0	22.5	2.0003	-420.8	-254.4157	166.38430000000002
Swanson1975	Swanson1975/T_1273K_q_22p5	1273.0	22.5	1.9993	-510.8	-417.7356	93.06440000000003
Swanson1975	Swanson1975/T_1273K_q_22p5	1273.0	22.5	1.9996	-498.2	-401.1272	97.07279999999997
Swanson1975	Swanson1975/T_1273K_q_22p5	1273.0	22.5	1.9999	-468.9	-369.3864	99.5136
Swanson1975	Swanson1975/T_1371K_q_22p5	1371.0	22.5	1.9961	-510.8	-463.0963	47.703700000000026
Swanson1975	Swanson1975/T_1371K_q_22p5	1371.0	22.5	1.9985	-483.6	-424.2696	59.3304
Swanson1975	Swanson1975/T_1371K_q_22p5	1371.0	22.5	2.0002	-443.8	-280.0152416666547	163.78475833334534
Swanson1975	Swanson1975/T_1371K_q_22p5	1371.0	22.5	2.0006	-272.1	-255.2420249999957	16.85797500000433
Swanson1975	Swanson1975/T_1371K_q_22p5	1371.0	22.5	2.0009	-286.8	-246.0132	40.7868
Swanson1975	Swanson1975/T_1469K_q_22p5	1469.0	22.5	1.9967	-464.7	-434.5393	30.160699999999963
Swanson1975	Swanson1975/T_1469K_q_22p5	1469.0	22.5	1.9984	-425.0	-408.4700322580655	16.529967741934513
Swanson1975	Swanson1975/T_1469K_q_22p5	1469.0	22.5	1.9986	-395.7	-404.4024225806461	-8.7024225806461
