Repository: sciantix/sciantix-official

# MOX oxygen potential — standardized verification & validation

This document describes the standardized V&V process for the MOX oxygen
potential implemented in SCIANTIX, covering both computation paths:

- **Kato analytic correlation** (NEA/NSC/R(2024)1), `Solver::BisectionKato`
  (`src/classes/Solver.C`), selected for MOX fuel (`q = Pu/(U+Pu) > 0`) by the
  `StoichiometryDeviation` model;
- **OpenCalphad coupling** via the OCASI/liboctq interface
  (`src/coupling/OCUtilsCoupling.C`), Gibbs-energy minimization on the U-Pu-O
  CALPHAD database `upuo-v21.TDB`, enabled by `iThermochimica = 2`.

Run everything with a single command (binary in `build/sciantix.x` required):

```bash

File: regression/oxygenpotential_freshfuel/figures_OC/oxygen_potential_plot_data.tsv (part 3 of 4)
source	case	temperature	pu_m_percent	om	exp_mu	sci_mu	residual
Kato2011b	Kato2011b/T_1873K_q_30	1873.0	30.0	2.001	-293.2	-236.48630714286085	56.71369285713914
Kato2011b	Kato2011b/T_1873K_q_30	1873.0	30.0	2.001	-227.1	-236.48630714286085	-9.386307142860858
Kato2011b	Kato2011b/T_1873K_q_30	1873.0	30.0	2.002	-216.1	-219.0378285714305	-2.937828571430515
Kato2011b	Kato2011b/T_1873K_q_30	1873.0	30.0	2.002	-208.7	-219.0378285714305	-10.33782857143052
Kato2011b	Kato2011b/T_1873K_q_30	1873.0	30.0	2.003	-221.9	-207.46329999999938	14.436700000000627
Kato2011b	Kato2011b/T_1873K_q_30	1873.0	30.0	2.003	-199.0	-207.46329999999938	-8.463299999999379
Kato2011b	Kato2011b/T_1873K_q_30	1873.0	30.0	2.005	-203.3	-192.31572142857218	10.984278571427836
Kato2011b	Kato2011b/T_1873K_q_30	1873.0	30.0	2.02	-182.5	-148.2364	34.2636
Mari1977	Mari1977/T_1020K_q_20	1020.0	20.0	2.0	-414.0	-428.3374	-14.337400000000002
Mari1977	Mari1977/T_1024K_q_20	1024.0	20.0	1.98	-661.0	-643.8339	17.16610000000003
Mari1977	Mari1977/T_1061K_q_20	1061.0	20.0	1.96	-681.5	-662.2632	19.236800000000017
Mari1977	Mari1977/T_1072K_q_20	1072.0	20.0	1.99	-589.1	-602.6923	-13.592300000000023
Mari1977	Mari1977/T_1074K_q_20	1074.0	20.0	1.98	-645.5	-629.0338	16.466199999999958
Mari1977	Mari1977/T_1087K_q_20	1087.0	20.0	1.96	-673.2	-655.428	17.772000000000048
Mari1977	Mari1977/T_1120K_q_20	1120.0	20.0	1.98	-630.4	-615.6732	14.726800000000026
Mari1977	Mari1977/T_1140K_q_20	1140.0	20.0	2.0	-403.0	-412.818	-9.817999999999984
Mari1977	Mari1977/T_1150K_q_20	1150.0	20.0	1.96	-656.7	-639.0105	17.689500000000066
Mari1977	Mari1977/T_1157K_q_20	1157.0	20.0	1.98	-618.8	-605.0949	13.705099999999902
Mari1977	Mari1977/T_1182K_q_20	1182.0	20.0	1.99	-546.9	-570.86	-23.960000000000036
Mari1977	Mari1977/T_1254K_q_20	1254.0	20.0	1.96	-626.9	-612.3893	14.510699999999929
Mari1977	Mari1977/T_1273K_q_20	1273.0	20.0	1.99	-510.9	-545.8222	-34.922199999999975
Mari1977	Mari1977/T_753K_q_20	753.0	20.0	1.98	-749.1	-728.2409	20.859100000000012
Mari1977	Mari1977/T_761K_q_20	761.0	20.0	1.98	-746.4	-725.6645	20.735500000000002
Mari1977	Mari1977/T_776K_q_20	776.0	20.0	1.99	-706.3	-699.5663	6.733699999999999
Mari1977	Mari1977/T_819K_q_20	819.0	20.0	1.98	-726.1	-707.1302	18.969800000000077
Mari1977	Mari1977/T_822K_q_20	822.0	20.0	2.0	-431.6	-429.7989	1.8011000000000195
Mari1977	Mari1977/T_871K_q_20	871.0	20.0	1.96	-732.9	-713.255	19.644999999999982
Mari1977	Mari1977/T_875K_q_20	875.0	20.0	1.98	-709.3	-689.482	19.817999999999984
Mari1977	Mari1977/T_876K_q_20	876.0	20.0	1.99	-664.9	-664.9969	-0.0969000000000051
Mari1977	Mari1977/T_905K_q_20	905.0	20.0	2.12	-239.8	-201.9259	37.8741
Mari1977	Mari1977/T_918K_q_20	918.0	20.0	1.99	-652.5	-650.9935	1.50649999999996
Mari1977	Mari1977/T_920K_q_20	920.0	20.0	2.0	-424.7	-431.6878	-6.987799999999993
Mari1977	Mari1977/T_925K_q_20	925.0	20.0	1.98	-693.5	-673.9231	19.576900000000023
Mari1977	Mari1977/T_966K_q_20	966.0	20.0	1.96	-706.5	-687.5222	18.977800000000002
Mari1977	Mari1977/T_976K_q_20	976.0	20.0	1.99	-625.8	-632.2369	-6.436900000000037
Mari1977	Mari1977/T_978K_q_20	978.0	20.0	1.98	-676.1	-657.6827	18.41730000000007
Mari1977	Mari1977/T_993K_q_20	993.0	20.0	1.96	-699.0	-680.3026	18.697400000000016
Markin1965	Markin1965/T_1073K_q_11	1073.0	11.0	1.952	-700.0	-734.9142	-34.91420000000005
Markin1965	Markin1965/T_1073K_q_11	1073.0	11.0	1.957	-690.2	-713.1665063492056	-22.966506349205588
Markin1965	Markin1965/T_1073K_q_11	1073.0	11.0	1.963	-664.9	-695.2764253968253	-30.37642539682531
Markin1965	Markin1965/T_1073K_q_11	1073.0	11.0	1.979	-610.1	-656.952757142857	-46.852757142856944
Markin1965	Markin1965/T_1073K_q_11	1073.0	11.0	1.98	-644.6	-654.444611111111	-9.844611111111021
Markin1965	Markin1965/T_1073K_q_11	1073.0	11.0	1.984	-610.1	-643.7683285714288	-33.66832857142879
Markin1965	Markin1965/T_1073K_q_11	1073.0	11.0	1.995	-597.1	-602.6464396825387	-5.546439682538676
Markin1965	Markin1965/T_1073K_q_11	1073.0	11.0	1.998	-432.5	-579.7086539682545	-147.20865396825445
Markin1965	Markin1965/T_1073K_q_11	1073.0	11.0	2.001	-417.1	-332.0526222222309	85.0473777777691
Markin1965	Markin1965/T_1073K_q_11	1073.0	11.0	2.001	-493.5	-332.0526222222309	161.44737777776908
Markin1965	Markin1965/T_1073K_q_11	1073.0	11.0	2.004	-267.3	-281.41511904761876	-14.115119047618748
Markin1965	Markin1965/T_1073K_q_11	1073.0	11.0	2.011	-234.0	-255.5432222222214	-21.543222222221402
Markin1965	Markin1965/T_1073K_q_11	1073.0	11.0	2.048	-218.0	-213.744538095238	4.255461904762001
Markin1965	Markin1965/T_1073K_q_11	1073.0	11.0	2.071	-208.2	-205.30756666666662	2.892433333333372
Markin1965	Markin1965/T_1073K_q_11	1073.0	11.0	2.078	-212.5	-203.2795	9.220499999999987
Markin1965	Markin1965/T_1073K_q_30	1073.0	30.0	1.867	-694.8	-715.0912	-20.291200000000003
Markin1965	Markin1965/T_1073K_q_30	1073.0	30.0	1.88	-670.5	-696.0982918781726	-25.59829187817263
Markin1965	Markin1965/T_1073K_q_30	1073.0	30.0	1.918	-649.2	-669.6013725888325	-20.401372588832487
Markin1965	Markin1965/T_1073K_q_30	1073.0	30.0	1.937	-649.2	-659.6275883248732	-10.427588324873113
Markin1965	Markin1965/T_1073K_q_30	1073.0	30.0	1.968	-623.3	-635.6699563451778	-12.369956345177798
Markin1965	Markin1965/T_1073K_q_30	1073.0	30.0	1.998	-547.6	-537.4155675126907	10.184432487309323
Markin1965	Markin1965/T_1073K_q_30	1073.0	30.0	2.0	-498.5	-425.44102538071644	73.05897461928356
Markin1965	Markin1965/T_1073K_q_30	1073.0	30.0	2.001	-456.7	-330.1643228426422	126.53567715735778
Markin1965	Markin1965/T_1073K_q_30	1073.0	30.0	2.003	-292.2	-302.40743451776643	-10.207434517766444
Markin1965	Markin1965/T_1073K_q_30	1073.0	30.0	2.007	-252.1	-275.8082512690357	-23.708251269035685
Markin1965	Markin1965/T_1073K_q_30	1073.0	30.0	2.011	-239.6	-258.9052477157362	-19.305247715736215
Markin1965	Markin1965/T_1073K_q_30	1073.0	30.0	2.041	-217.1	-208.8068380710662	8.293161928933785
Markin1965	Markin1965/T_1073K_q_30	1073.0	30.0	2.064	-207.6	-193.4483	14.151700000000005
Markin1965	Markin1965/T_1223K_q_11	1223.0	11.0	1.952	-677.2	-707.5572	-30.35719999999992
Markin1965	Markin1965/T_1223K_q_11	1223.0	11.0	1.957	-665.5	-682.5074571428564	-17.007457142856424
Markin1965	Markin1965/T_1223K_q_11	1223.0	11.0	1.963	-645.2	-661.8455666666667	-16.645566666666696
Markin1965	Markin1965/T_1223K_q_11	1223.0	11.0	1.979	-585.4	-618.8248857142855	-33.42488571428555
Markin1965	Markin1965/T_1223K_q_11	1223.0	11.0	1.98	-615.0	-616.1365555555554	-1.1365555555554465
Markin1965	Markin1965/T_1223K_q_11	1223.0	11.0	1.982	-599.6	-610.6475666666668	-11.04756666666674
Markin1965	Markin1965/T_1223K_q_11	1223.0	11.0	1.984	-579.8	-604.9413253968256	-25.141325396825664
Markin1965	Markin1965/T_1223K_q_11	1223.0	11.0	1.995	-571.2	-563.7483492063483	7.4516507936517655
Markin1965	Markin1965/T_1223K_q_11	1223.0	11.0	1.998	-424.5	-539.8342603174609	-115.33426031746092
Markin1965	Markin1965/T_1223K_q_11	1223.0	11.0	2.001	-408.5	-320.0263111111184	88.47368888888161
Markin1965	Markin1965/T_1223K_q_11	1223.0	11.0	2.001	-481.8	-320.0263111111184	161.77368888888162
Markin1965	Markin1965/T_1223K_q_11	1223.0	11.0	2.004	-255.6	-272.0667428571425	-16.46674285714252
Markin1965	Markin1965/T_1223K_q_11	1223.0	11.0	2.011	-226.0	-246.92073492063415	-20.920734920634146
Markin1965	Markin1965/T_1223K_q_11	1223.0	11.0	2.048	-208.8	-202.43870476190463	6.36129523809538
Markin1965	Markin1965/T_1223K_q_11	1223.0	11.0	2.071	-192.7	-191.31394444444436	1.3860555555556289
Markin1965	Markin1965/T_1223K_q_11	1223.0	11.0	2.078	-194.6	-188.5728	6.0271999999999935
Markin1965	Markin1965/T_1223K_q_30	1223.0	30.0	1.867	-666.6	-690.4539	-23.853899999999953
Markin1965	Markin1965/T_1223K_q_30	1223.0	30.0	1.88	-643.4	-667.9925614213199	-24.592561421319942
Markin1965	Markin1965/T_1223K_q_30	1223.0	30.0	1.918	-623.7	-634.9398233502538	-11.2398233502538
Markin1965	Markin1965/T_1223K_q_30	1223.0	30.0	1.937	-624.3	-621.9127284263959	2.387271573604039
Markin1965	Markin1965/T_1223K_q_30	1223.0	30.0	1.968	-593.3	-592.1136015228428	1.1863984771571268
Markin1965	Markin1965/T_1223K_q_30	1223.0	30.0	1.997	-512.0	-504.55741878172523	7.442581218274768
Markin1965	Markin1965/T_1223K_q_30	1223.0	30.0	2.001	-446.5	-315.23706700507876	131.26293299492124
Markin1965	Markin1965/T_1223K_q_30	1223.0	30.0	2.001	-483.8	-315.23706700507876	168.56293299492125
Markin1965	Markin1965/T_1223K_q_30	1223.0	30.0	2.003	-286.5	-287.09758426395933	-0.5975842639593338
Markin1965	Markin1965/T_1223K_q_30	1223.0	30.0	2.007	-237.9	-262.49657969543165	-24.596579695431643
Markin1965	Markin1965/T_1223K_q_30	1223.0	30.0	2.011	-229.5	-246.74424568527934	-17.24424568527934
Markin1965	Markin1965/T_1223K_q_30	1223.0	30.0	2.04	-202.4	-193.69884365482247	8.701156345177537
Markin1965	Markin1965/T_1223K_q_30	1223.0	30.0	2.064	-189.5	-174.0055	15.494499999999988
Markin1965	Markin1965/T_1373K_q_11	1373.0	11.0	1.952	-658.1	-680.7083	-22.608299999999986
Markin1965	Markin1965/T_1373K_q_11	1373.0	11.0	1.957	-650.1	-652.8138206349198	-2.7138206349197844
Markin1965	Markin1965/T_1373K_q_11	1373.0	11.0	1.963	-625.5	-629.6975126984127	-4.197512698412652
Markin1965	Markin1965/T_1373K_q_11	1373.0	11.0	1.979	-555.8	-582.9815714285712	-27.18157142857126
Markin1965	Markin1965/T_1373K_q_11	1373.0	11.0	1.981	-580.5	-577.3632412698408	3.1367587301591584
Markin1965	Markin1965/T_1373K_q_11	1373.0	11.0	1.982	-573.1	-574.5003047619048	-1.4003047619047493
Markin1965	Markin1965/T_1373K_q_11	1373.0	11.0	1.983	-550.3	-571.5960507936505	-21.29605079365058
Markin1965	Markin1965/T_1373K_q_11	1373.0	11.0	1.994	-539.8	-531.9257999999996	7.8742000000003145
Markin1965	Markin1965/T_1373K_q_11	1373.0	11.0	1.998	-416.5	-500.99189841269896	-84.49189841269896
Markin1965	Markin1965/T_1373K_q_11	1373.0	11.0	2.001	-398.6	-308.12805555556145	90.47194444443858
Markin1965	Markin1965/T_1373K_q_11	1373.0	11.0	2.001	-467.7	-308.12805555556145	159.57194444443854
Markin1965	Markin1965/T_1373K_q_11	1373.0	11.0	2.003	-244.5	-269.25763333333316	-24.75763333333316
Markin1965	Markin1965/T_1373K_q_11	1373.0	11.0	2.011	-219.2	-236.64222380952307	-17.442223809523085
Markin1965	Markin1965/T_1373K_q_11	1373.0	11.0	2.048	-198.9	-190.81229999999985	8.087700000000154
Markin1965	Markin1965/T_1373K_q_11	1373.0	11.0	2.071	-176.7	-177.24218888888876	-0.5421888888887736
Markin1965	Markin1965/T_1373K_q_11	1373.0	11.0	2.078	-179.8	-173.8129	5.987099999999998
Markin1965	Markin1965/T_1373K_q_30	1373.0	30.0	1.867	-640.6	-666.3704	-25.770399999999995
Markin1965	Markin1965/T_1373K_q_30	1373.0	30.0	1.88	-618.0	-640.5241395939087	-22.52413959390867
Markin1965	Markin1965/T_1373K_q_30	1373.0	30.0	1.919	-598.9	-600.1486553299492	-1.2486553299492016
Markin1965	Markin1965/T_1373K_q_30	1373.0	30.0	1.937	-598.9	-585.0117005076143	13.888299492385727
Markin1965	Markin1965/T_1373K_q_30	1373.0	30.0	1.968	-566.8	-550.0387786802032	16.761221319796732
Markin1965	Markin1965/T_1373K_q_30	1373.0	30.0	1.997	-483.2	-461.49203553299424	21.707964467005752
Markin1965	Markin1965/T_1373K_q_30	1373.0	30.0	2.001	-441.4	-299.73958934010426	141.66041065989572
Markin1965	Markin1965/T_1373K_q_30	1373.0	30.0	2.001	-471.9	-299.73958934010426	172.16041065989572
Markin1965	Markin1965/T_1373K_q_30	1373.0	30.0	2.003	-280.9	-270.1397639593908	10.760236040609186
Markin1965	Markin1965/T_1373K_q_30	1373.0	30.0	2.007	-227.2	-246.189702030457	-18.98970203045701
Markin1965	Markin1965/T_1373K_q_30	1373.0	30.0	2.011	-218.7	-231.50506091370573	-12.805060913705745
Markin1965	Markin1965/T_1373K_q_30	1373.0	30.0	2.04	-187.2	-177.3335319796956	9.866468020304382
Markin1965	Markin1965/T_1373K_q_30	1373.0	30.0	2.064	-175.3	-154.4773	20.822699999999998
Nakamichi2011	Nakamichi2011/T_1473K_q_29	1473.0	29.0	1.9984	-431.1	-417.2051	13.894900000000007
Nakamichi2011	Nakamichi2011/T_1473K_q_29	1473.0	29.0	1.9991	-411.8	-402.46587499999714	9.33412500000287
Nakamichi2011	Nakamichi2011/T_1473K_q_29	1473.0	29.0	1.9991	-407.1	-402.46587499999714	4.634125000002882
Nakamichi2011	Nakamichi2011/T_1473K_q_29	1473.0	29.0	1.9992	-406.5	-399.398	7.101999999999975
Nakamichi2011	Nakamichi2011/T_1473K_q_29	1473.0	29.0	1.9995	-403.6	-387.89197499999506	15.708025000004966
Nakamichi2011	Nakamichi2011/T_1473K_q_29	1473.0	29.0	1.9995	-400.1	-387.89197499999506	12.208025000004966
Nakamichi2011	Nakamichi2011/T_1473K_q_29	1473.0	29.0	1.9995	-400.1	-387.89197499999506	12.208025000004966
Nakamichi2011	Nakamichi2011/T_1473K_q_29	1473.0	29.0	1.9995	-391.9	-387.89197499999506	4.0080250000049205
Nakamichi2011	Nakamichi2011/T_1473K_q_29	1473.0	29.0	1.9995	-391.3	-387.89197499999506	3.4080250000049546
Nakamichi2011	Nakamichi2011/T_1473K_q_29	1473.0	29.0	1.9996	-384.3	-382.9871	1.3129000000000133
Nakamichi2011	Nakamichi2011/T_1473K_q_29	1473.0	29.0	1.9998	-377.3	-368.058	9.242000000000019
Nakamichi2011	Nakamichi2011/T_1473K_q_29	1473.0	29.0	1.9998	-363.9	-368.058	-4.1580000000000155
Nakamichi2011	Nakamichi2011/T_1473K_q_29	1473.0	29.0	2.0	-363.3	-344.1642	19.135800000000017
Nakamichi2011	Nakamichi2011/T_1473K_q_29	1473.0	29.0	2.0	-338.2	-344.1642	-5.964200000000005
Nakamichi2011	Nakamichi2011/T_1473K_q_29	1473.0	29.0	2.0	-322.4	-344.1642	-21.764200000000017
Nakamichi2011	Nakamichi2011/T_1473K_q_29	1473.0	29.0	2.0	-319.5	-344.1642	-24.664199999999994
Nakamichi2011	Nakamichi2011/T_1473K_q_29	1473.0	29.0	2.0	-318.3	-344.1642	-25.864199999999983
Nakamichi2011	Nakamichi2011/T_1473K_q_29	1473.0	29.0	2.0	-314.2	-344.1642	-29.964200000000005
Nakamichi2011	Nakamichi2011/T_1473K_q_29	1473.0	29.0	2.0	-312.5	-344.1642	-31.664199999999994
Nakamichi2011	Nakamichi2011/T_1473K_q_29	1473.0	29.0	2.0	-311.9	-344.1642	-32.26420000000002
Nakamichi2011	Nakamichi2011/T_1473K_q_29	1473.0	29.0	2.0	-311.3	-344.1642	-32.86419999999998
Nakamichi2011	Nakamichi2011/T_1473K_q_31p1	1473.0	31.1	1.9949	-446.3	-445.5935	0.7065000000000055
Nakamichi2011	Nakamichi2011/T_1473K_q_31p1	1473.0	31.1	1.9983	-413.5	-414.0045	-0.5045000000000073
Nakamichi2011	Nakamichi2011/T_1473K_q_31p1	1473.0	31.1	1.9986	-408.3	-408.9318745098056	-0.6318745098055842
Nakamichi2011	Nakamichi2011/T_1473K_q_31p1	1473.0	31.1	1.9989	-402.4	-402.6206607843148	-0.22066078431481628
Nakamichi2011	Nakamichi2011/T_1473K_q_31p1	1473.0	31.1	1.9989	-394.3	-402.6206607843148	-8.320660784314782
Nakamichi2011	Nakamichi2011/T_1473K_q_31p1	1473.0	31.1	1.9993	-381.4	-391.37834901960133	-9.978349019601353
Nakamichi2011	Nakamichi2011/T_1473K_q_31p1	1473.0	31.1	1.9997	-379.7	-372.0714529411802	7.628547058819777
Nakamichi2011	Nakamichi2011/T_1473K_q_31p1	1473.0	31.1	1.9998	-369.7	-364.0513725490085	5.648627450991512
Nakamichi2011	Nakamichi2011/T_1473K_q_31p1	1473.0	31.1	2.0	-355.7	-341.9352	13.76479999999998
Nakamichi2011	Nakamichi2011/T_1473K_q_31p1	1473.0	31.1	2.0	-355.1	-341.9352	13.164800000000014
Nakamichi2011	Nakamichi2011/T_1473K_q_31p1	1473.0	31.1	2.0	-353.9	-341.9352	11.964799999999968
Nakamichi2011	Nakamichi2011/T_1473K_q_31p1	1473.0	31.1	2.0	-349.3	-341.9352	7.3648000000000025
Nakamichi2011	Nakamichi2011/T_1473K_q_31p1	1473.0	31.1	2.0	-348.7	-341.9352	6.76479999999998
Nakamichi2011	Nakamichi2011/T_1473K_q_31p1	1473.0	31.1	2.0	-312.5	-341.9352	-29.43520000000001
Nakamichi2011	Nakamichi2011/T_1473K_q_31p1	1473.0	31.1	2.0	-300.8	-341.9352	-41.1352
Nakamichi2011	Nakamichi2011/T_1473K_q_31p1	1473.0	31.1	2.0	-285.0	-341.9352	-56.93520000000001
Nakamichi2011	Nakamichi2011/T_1473K_q_31p1	1473.0	31.1	2.0	-268.0	-341.9352	-73.93520000000001
Nakamichi2011	Nakamichi2011/T_1473K_q_31p1	1473.0	31.1	2.0	-265.7	-341.9352	-76.23520000000002
Nakamichi2011	Nakamichi2011/T_1473K_q_31p1	1473.0	31.1	2.0	-262.2	-341.9352	-79.73520000000002
Nakamichi2011	Nakamichi2011/T_1473K_q_31p1	1473.0	31.1	2.0	-259.9	-341.9352	-82.03520000000003
Nakamichi2011	Nakamichi2011/T_1473K_q_31p1	1473.0	31.1	2.0	-254.0	-341.9352	-87.93520000000001
Nakamichi2011	Nakamichi2011/T_1473K_q_31p1	1473.0	31.1	2.0	-245.3	-341.9352	-96.6352
Nakamichi2011	Nakamichi2011/T_1573K_q_29	1573.0	29.0	1.9931	-427.5	-432.8948	-5.394799999999975
Nakamichi2011	Nakamichi2011/T_1573K_q_29	1573.0	29.0	1.9943	-426.3	-426.57850434782625	-0.27850434782624234
Nakamichi2011	Nakamichi2011/T_1573K_q_29	1573.0	29.0	1.9944	-426.9	-426.0038173913044	0.8961826086955966
Nakamichi2011	Nakamichi2011/T_1573K_q_29	1573.0	29.0	1.9947	-423.8	-424.25781594203005	-0.45781594203003806
Nakamichi2011	Nakamichi2011/T_1573K_q_29	1573.0	29.0	1.9949	-420.6	-423.02350869565254	-2.423508695652515
Nakamichi2011	Nakamichi2011/T_1573K_q_29	1573.0	29.0	1.9973	-406.3	-403.8187086956513	2.4812913043487015
Nakamichi2011	Nakamichi2011/T_1573K_q_29	1573.0	29.0	1.9976	-405.7	-400.41491739130345	5.285082608696541
Nakamichi2011	Nakamichi2011/T_1573K_q_29	1573.0	29.0	1.9976	-404.4	-400.41491739130345	3.98508260869653
Nakamichi2011	Nakamichi2011/T_1573K_q_29	1573.0	29.0	1.9978	-406.9	-397.96799130434783	8.932008695652144
Nakamichi2011	Nakamichi2011/T_1573K_q_29	1573.0	29.0	1.9978	-406.3	-397.96799130434783	8.332008695652178
Nakamichi2011	Nakamichi2011/T_1573K_q_29	1573.0	29.0	1.9981	-404.4	-393.79005507246393	10.609944927536048
Nakamichi2011	Nakamichi2011/T_1573K_q_29	1573.0	29.0	1.9981	-401.9	-393.79005507246393	8.109944927536048
Nakamichi2011	Nakamichi2011/T_1573K_q_29	1573.0	29.0	1.9982	-401.9	-392.30743478260814	9.592565217391837
Nakamichi2011	Nakamichi2011/T_1573K_q_29	1573.0	29.0	1.9982	-401.3	-392.30743478260814	8.99256521739187
Nakamichi2011	Nakamichi2011/T_1573K_q_29	1573.0	29.0	1.9982	-398.2	-392.30743478260814	5.892565217391848
Nakamichi2011	Nakamichi2011/T_1573K_q_29	1573.0	29.0	1.9983	-398.2	-390.67205652173936	7.5279434782606245
Nakamichi2011	Nakamichi2011/T_1573K_q_29	1573.0	29.0	1.9984	-395.1	-388.99498985507284	6.105010144927178
Nakamichi2011	Nakamichi2011/T_1573K_q_29	1573.0	29.0	1.9987	-394.4	-383.41760579710217	10.982394202897808
Nakamichi2011	Nakamichi2011/T_1573K_q_29	1573.0	29.0	1.9987	-390.1	-383.41760579710217	6.682394202897854
Nakamichi2011	Nakamichi2011/T_1573K_q_29	1573.0	29.0	1.9988	-393.8	-381.23861739130535	12.561382608694657
Nakamichi2011	Nakamichi2011/T_1573K_q_29	1573.0	29.0	1.999	-384.4	-376.38293188405606	8.017068115943914
Nakamichi2011	Nakamichi2011/T_1573K_q_29	1573.0	29.0	1.9991	-377.6	-373.67928260869485	3.9207173913051747
Nakamichi2011	Nakamichi2011/T_1573K_q_29	1573.0	29.0	1.9995	-368.8	-359.1599840579667	9.640015942033301
Nakamichi2011	Nakamichi2011/T_1573K_q_29	1573.0	29.0	1.9997	-353.2	-348.3037652173907	4.89623478260927
Nakamichi2011	Nakamichi2011/T_1573K_q_29	1573.0	29.0	2.0	-325.8	-324.4226	1.3774000000000228
Nakamichi2011	Nakamichi2011/T_1573K_q_29	1573.0	29.0	2.0	-323.9	-324.4226	-0.5226000000000113
Nakamichi2011	Nakamichi2011/T_1573K_q_29	1573.0	29.0	2.0	-320.2	-324.4226	-4.2226
Nakamichi2011	Nakamichi2011/T_1573K_q_29	1573.0	29.0	2.0	-319.6	-324.4226	-4.822599999999966
Nakamichi2011	Nakamichi2011/T_1573K_q_29	1573.0	29.0	2.0	-317.1	-324.4226	-7.322599999999966
Nakamichi2011	Nakamichi2011/T_1573K_q_29	1573.0	29.0	2.0	-313.9	-324.4226	-10.522600000000011
Nakamichi2011	Nakamichi2011/T_1573K_q_29	1573.0	29.0	2.0	-310.2	-324.4226	-14.2226
Nakamichi2011	Nakamichi2011/T_1573K_q_29	1573.0	29.0	2.0	-300.2	-324.4226	-24.2226
Nakamichi2011	Nakamichi2011/T_1573K_q_29	1573.0	29.0	2.0	-300.2	-324.4226	-24.2226
Nakamichi2011	Nakamichi2011/T_1573K_q_29	1573.0	29.0	2.0	-299.6	-324.4226	-24.822599999999966
Nakamichi2011	Nakamichi2011/T_1573K_q_29	1573.0	29.0	2.0	-298.3	-324.4226	-26.122599999999977
Nakamichi2011	Nakamichi2011/T_1573K_q_29	1573.0	29.0	2.0	-297.7	-324.4226	-26.7226
Nakamichi2011	Nakamichi2011/T_1573K_q_29	1573.0	29.0	2.0	-295.2	-324.4226	-29.2226
Nakamichi2011	Nakamichi2011/T_1573K_q_31p1	1573.0	31.1	1.9957	-406.9	-412.8064	-5.906400000000019
Nakamichi2011	Nakamichi2011/T_1573K_q_31p1	1573.0	31.1	1.9975	-401.3	-396.6062488372087	4.6937511627913295
Nakamichi2011	Nakamichi2011/T_1573K_q_31p1	1573.0	31.1	1.9979	-385.7	-391.6479999999987	-5.9479999999987285
Nakamichi2011	Nakamichi2011/T_1573K_q_31p1	1573.0	31.1	1.9979	-394.4	-391.6479999999987	2.75200000000126
Nakamichi2011	Nakamichi2011/T_1573K_q_31p1	1573.0	31.1	1.9989	-370.7	-373.9593465116318	-3.2593465116318043
Nakamichi2011	Nakamichi2011/T_1573K_q_31p1	1573.0	31.1	2.0	-339.5	-321.9377	17.562299999999993
Nakamichi2011	Nakamichi2011/T_1573K_q_31p1	1573.0	31.1	2.0	-333.3	-321.9377	11.362300000000005
Nakamichi2011	Nakamichi2011/T_1573K_q_31p1	1573.0	31.1	2.0	-327.7	-321.9377	5.762299999999982
Nakamichi2011	Nakamichi2011/T_1573K_q_31p1	1573.0	31.1	2.0	-324.5	-321.9377	2.5622999999999934
Nakamichi2011	Nakamichi2011/T_1573K_q_31p1	1573.0	31.1	2.0	-312.7	-321.9377	-9.237700000000018
Nakamichi2011	Nakamichi2011/T_1573K_q_31p1	1573.0	31.1	2.0	-310.2	-321.9377	-11.737700000000018
Nakamichi2011	Nakamichi2011/T_1573K_q_31p1	1573.0	31.1	2.0	-310.2	-321.9377	-11.737700000000018
Nakamichi2011	Nakamichi2011/T_1573K_q_31p1	1573.0	31.1	2.0	-306.4	-321.9377	-15.53770000000003
Nakamichi2011	Nakamichi2011/T_1573K_q_31p1	1573.0	31.1	2.0	-301.5	-321.9377	-20.437700000000007
Nakamichi2011	Nakamichi2011/T_1573K_q_31p1	1573.0	31.1	2.0	-299.0	-321.9377	-22.937700000000007
Nakamichi2011	Nakamichi2011/T_1573K_q_31p1	1573.0	31.1	2.0	-298.3	-321.9377	-23.637699999999995
Nakamichi2011	Nakamichi2011/T_1573K_q_31p1	1573.0	31.1	2.0	-294.6	-321.9377	-27.337699999999984
Nakamichi2011	Nakamichi2011/T_1573K_q_31p1	1573.0	31.1	2.0	-290.2	-321.9377	-31.737700000000018
Nakamichi2011	Nakamichi2011/T_1573K_q_31p1	1573.0	31.1	2.0	-285.2	-321.9377	-36.73770000000002
Nakamichi2011	Nakamichi2011/T_1573K_q_31p1	1573.0	31.1	2.0	-284.0	-321.9377	-37.93770000000001
Nakamichi2011	Nakamichi2011/T_1573K_q_31p1	1573.0	31.1	2.0	-282.7	-321.9377	-39.23770000000002
Nakamichi2011	Nakamichi2011/T_1623K_q_29	1623.0	29.0	1.9923	-422.2	-423.3912	-1.1912000000000376
Nakamichi2011	Nakamichi2011/T_1623K_q_29	1623.0	29.0	1.9934	-419.0	-418.12074285714283	0.8792571428571705
Nakamichi2011	Nakamichi2011/T_1623K_q_29	1623.0	29.0	1.9959	-412.5	-402.7297220779218	9.770277922078208
Nakamichi2011	Nakamichi2011/T_1623K_q_29	1623.0	29.0	1.9964	-399.7	-398.7194155844159	0.9805844155840759
Nakamichi2011	Nakamichi2011/T_1623K_q_29	1623.0	29.0	1.9965	-404.8	-397.85785454545504	6.942145454544971
Nakamichi2011	Nakamichi2011/T_1623K_q_29	1623.0	29.0	1.9968	-400.3	-395.17545844155916	5.124541558440853
Nakamichi2011	Nakamichi2011/T_1623K_q_29	1623.0	29.0	1.9968	-398.4	-395.17545844155916	3.2245415584408192
Nakamichi2011	Nakamichi2011/T_1623K_q_29	1623.0	29.0	1.9972	-395.2	-391.1549818181806	4.045018181819387
Nakamichi2011	Nakamichi2011/T_1623K_q_29	1623.0	29.0	1.9976	-390.0	-386.6486610389613	3.3513389610387208
Nakamichi2011	Nakamichi2011/T_1623K_q_29	1623.0	29.0	1.9979	-386.2	-382.7493454545457	3.450654545454313
Nakamichi2011	Nakamichi2011/T_1623K_q_29	1623.0	29.0	1.998	-397.1	-381.3410584415576	15.758941558442416
Nakamichi2011	Nakamichi2011/T_1623K_q_29	1623.0	29.0	1.9983	-381.0	-376.79403246753185	4.205967532468151
Nakamichi2011	Nakamichi2011/T_1623K_q_29	1623.0	29.0	1.9986	-381.6	-371.38487272727235	10.21512727272767
Nakamichi2011	Nakamichi2011/T_1623K_q_29	1623.0	29.0	1.9986	-373.3	-371.38487272727235	1.9151272727276591
Nakamichi2011	Nakamichi2011/T_1623K_q_29	1623.0	29.0	1.9993	-364.3	-353.1653454545413	11.134654545458716
Nakamichi2011	Nakamichi2011/T_1623K_q_29	1623.0	29.0	1.9997	-347.5	-334.97841948051826	12.521580519481745
Nakamichi2011	Nakamichi2011/T_1623K_q_29	1623.0	29.0	2.0	-326.9	-314.5747	12.32529999999997
Nakamichi2011	Nakamichi2011/T_1623K_q_29	1623.0	29.0	2.0	-319.8	-314.5747	5.225300000000004
Nakamichi2011	Nakamichi2011/T_1623K_q_29	1623.0	29.0	2.0	-324.3	-314.5747	9.725300000000004
Nakamichi2011	Nakamichi2011/T_1623K_q_29	1623.0	29.0	2.0	-312.1	-314.5747	-2.4746999999999844
Nakamichi2011	Nakamichi2011/T_1623K_q_29	1623.0	29.0	2.0	-309.5	-314.5747	-5.074700000000007
Nakamichi2011	Nakamichi2011/T_1623K_q_29	1623.0	29.0	2.0	-312.1	-314.5747	-2.4746999999999844
Nakamichi2011	Nakamichi2011/T_1623K_q_29	1623.0	29.0	2.0	-280.6	-314.5747	-33.974699999999984
Nakamichi2011	Nakamichi2011/T_1623K_q_29	1623.0	29.0	2.0	-279.9	-314.5747	-34.67470000000003
Nakamichi2011	Nakamichi2011/T_1623K_q_29	1623.0	29.0	2.0	-283.1	-314.5747	-31.474699999999984
Nakamichi2011	Nakamichi2011/T_1623K_q_31p1	1623.0	31.1	1.9867	-420.9	-439.4492	-18.54920000000004
Nakamichi2011	Nakamichi2011/T_1623K_q_31p1	1623.0	31.1	1.9871	-421.6	-438.177656390977	-16.577656390976983
Nakamichi2011	Nakamichi2011/T_1623K_q_31p1	1623.0	31.1	1.9924	-417.7	-418.1863142857143	-0.48631428571428614
Nakamichi2011	Nakamichi2011/T_1623K_q_31p1	1623.0	31.1	1.9954	-404.2	-401.37181052631524	2.828189473684745
Nakamichi2011	Nakamichi2011/T_1623K_q_31p1	1623.0	31.1	1.9974	-387.4	-383.8341300751868	3.565869924813171
Nakamichi2011	Nakamichi2011/T_1623K_q_31p1	1623.0	31.1	1.9979	-383.6	-377.6319578947378	5.968042105262214
Nakamichi2011	Nakamichi2011/T_1623K_q_31p1	1623.0	31.1	1.9985	-376.5	-368.1278203007534	8.372179699246601
Nakamichi2011	Nakamichi2011/T_1623K_q_31p1	1623.0	31.1	1.9989	-370.1	-359.7468578947405	10.353142105259508
Nakamichi2011	Nakamichi2011/T_1623K_q_31p1	1623.0	31.1	1.9995	-358.5	-340.6545879699227	17.845412030077284
Nakamichi2011	Nakamichi2011/T_1623K_q_31p1	1623.0	31.1	1.9996	-345.6	-336.1295503759361	9.470449624063917
Nakamichi2011	Nakamichi2011/T_1623K_q_31p1	1623.0	31.1	2.0	-342.4	-311.9298	30.470199999999977
Nakamichi2011	Nakamichi2011/T_1623K_q_31p1	1623.0	31.1	2.0	-335.3	-311.9298	23.37020000000001
Nakamichi2011	Nakamichi2011/T_1623K_q_31p1	1623.0	31.1	2.0	-334.6	-311.9298	22.670200000000023
Nakamichi2011	Nakamichi2011/T_1623K_q_31p1	1623.0	31.1	2.0	-332.7	-311.9298	20.77019999999999
Nakamichi2011	Nakamichi2011/T_1623K_q_31p1	1623.0	31.1	2.0	-330.1	-311.9298	18.170200000000023
Nakamichi2011	Nakamichi2011/T_1623K_q_31p1	1623.0	31.1	2.0	-330.1	-311.9298	18.170200000000023
Nakamichi2011	Nakamichi2011/T_1623K_q_31p1	1623.0	31.1	2.0	-297.9	-311.9298	-14.029800000000023
Nakamichi2011	Nakamichi2011/T_1623K_q_31p1	1623.0	31.1	2.0	-285.7	-311.9298	-26.22980000000001
Nakamichi2011	Nakamichi2011/T_1623K_q_31p1	1623.0	31.1	2.0	-285.7	-311.9298	-26.22980000000001
Nakamichi2011	Nakamichi2011/T_1623K_q_31p1	1623.0	31.1	2.0	-263.2	-311.9298	-48.72980000000001
Nakamichi2011	Nakamichi2011/T_1623K_q_31p1	1623.0	31.1	2.0	-255.5	-311.9298	-56.4298
Nakamichi2011	Nakamichi2011/T_1623K_q_31p1	1623.0	31.1	2.0	-225.8	-311.9298	-86.12979999999999
Osaka2005	Osaka2005/T_1123K_q_27	1123.0	27.0	1.967	-483.4	-625.3708	-141.97080000000005
Osaka2005	Osaka2005/T_1123K_q_27	1123.0	27.0	1.98	-470.8	-604.5760272727273	-133.77602727272728
Osaka2005	Osaka2005/T_1123K_q_27	1123.0	27.0	1.988	-450.3	-583.6736545454547	-133.3736545454547
Osaka2005	Osaka2005/T_1123K_q_27	1123.0	27.0	1.993	-431.3	-563.747499999999	-132.44749999999902
Osaka2005	Osaka2005/T_1123K_q_27	1123.0	27.0	1.997	-391.2	-538.3452454545451	-147.1452454545451
Osaka2005	Osaka2005/T_1123K_q_27	1123.0	27.0	1.999	-335.5	-512.7104757575729	-177.2104757575729
Osaka2005	Osaka2005/T_1123K_q_27	1123.0	27.0	2.0	-283.0	-421.9932	-138.9932
Osaka2005	Osaka2005/T_1123K_q_27	1123.0	27.0	2.0	-245.5	-421.9932	-176.4932
Osaka2005	Osaka2005/T_1273K_q_27	1273.0	27.0	1.957	-482.0	-595.9062	-113.90620000000001
Osaka2005	Osaka2005/T_1273K_q_27	1273.0	27.0	1.976	-474.9	-568.445618604651	-93.54561860465105
Osaka2005	Osaka2005/T_1273K_q_27	1273.0	27.0	1.98	-461.1	-560.2486302325582	-99.14863023255816
Osaka2005	Osaka2005/T_1273K_q_27	1273.0	27.0	1.984	-419.6	-550.5914534883719	-130.99145348837192
Osaka2005	Osaka2005/T_1273K_q_27	1273.0	27.0	1.988	-385.2	-538.9396372093023	-153.73963720930232
Osaka2005	Osaka2005/T_1273K_q_27	1273.0	27.0	1.991	-363.8	-528.2584976744179	-164.45849767441786
Osaka2005	Osaka2005/T_1273K_q_27	1273.0	27.0	1.993	-356.5	-519.6691813953485	-163.16918139534846
Osaka2005	Osaka2005/T_1273K_q_27	1273.0	27.0	1.995	-345.9	-509.1505697674412	-163.25056976744122
Osaka2005	Osaka2005/T_1273K_q_27	1273.0	27.0	1.997	-323.3	-494.8826651162785	-171.58266511627846
Osaka2005	Osaka2005/T_1273K_q_27	1273.0	27.0	1.999	-270.0	-467.794762790694	-197.794762790694
Osaka2005	Osaka2005/T_1273K_q_27	1273.0	27.0	2.0	-218.5	-390.7863	-172.28629999999998
Osaka2005	Osaka2005/T_1273K_q_27	1273.0	27.0	2.0	-191.6	-390.7863	-199.1863
Osaka2005	Osaka2005/T_1423K_q_27	1423.0	27.0	1.932	-485.3	-584.724	-99.42400000000004
Osaka2005	Osaka2005/T_1423K_q_27	1423.0	27.0	1.952	-470.1	-563.072794117647	-92.97279411764703
Osaka2005	Osaka2005/T_1423K_q_27	1423.0	27.0	1.957	-458.9	-556.8898999999999	-97.98989999999992
Osaka2005	Osaka2005/T_1423K_q_27	1423.0	27.0	1.967	-443.6	-542.7188705882352	-99.11887058823515
Osaka2005	Osaka2005/T_1423K_q_27	1423.0	27.0	1.972	-433.8	-534.3701647058825	-100.57016470588252
Osaka2005	Osaka2005/T_1423K_q_27	1423.0	27.0	1.976	-408.8	-526.8803352941176	-118.08033529411756
Osaka2005	Osaka2005/T_1423K_q_27	1423.0	27.0	1.98	-383.9	-518.4160941176472	-134.51609411764719
Osaka2005	Osaka2005/T_1423K_q_27	1423.0	27.0	1.984	-355.8	-508.67829411764717	-152.87829411764716
Osaka2005	Osaka2005/T_1423K_q_27	1423.0	27.0	1.988	-327.6	-497.1379470588235	-169.53794705882348
Osaka2005	Osaka2005/T_1423K_q_27	1423.0	27.0	1.997	-273.3	-452.89184117646903	-179.59184117646902
Osaka2005	Osaka2005/T_1423K_q_27	1423.0	27.0	1.999	-242.8	-423.5767999999968	-180.7767999999968
Osaka2005	Osaka2005/T_1423K_q_27	1423.0	27.0	2.0	-209.7	-361.137	-151.437
Osaka2005	Osaka2005/T_1423K_q_27	1423.0	27.0	2.0	-153.6	-361.137	-207.537
Rao2006	Rao2006/T_1073K_q_21	1073.0	21.0	1.998	-538.0	-554.83	-16.83000000000004
Rao2006	Rao2006/T_1073K_q_21	1073.0	21.0	1.999	-528.0	-540.0207	-12.020700000000033
Rao2006	Rao2006/T_1073K_q_21	1073.0	21.0	1.999	-520.0	-540.0207	-20.020700000000033
Rao2006	Rao2006/T_1073K_q_21	1073.0	21.0	2.0	-489.0	-413.571	75.42899999999997
Rao2006	Rao2006/T_1073K_q_21	1073.0	21.0	2.0	-481.0	-413.571	67.42899999999997
Rao2006	Rao2006/T_1073K_q_21	1073.0	21.0	2.0	-469.0	-413.571	55.428999999999974
Rao2006	Rao2006/T_1073K_q_21	1073.0	21.0	2.0	-435.0	-413.571	21.428999999999974
Rao2006	Rao2006/T_1073K_q_21	1073.0	21.0	2.0	-433.0	-413.571	19.428999999999974
Rao2006	Rao2006/T_1073K_q_21	1073.0	21.0	2.0	-366.0	-413.571	-47.571000000000026
Rao2006	Rao2006/T_1073K_q_21	1073.0	21.0	2.0	-344.0	-413.571	-69.57100000000003
Rao2006	Rao2006/T_1073K_q_28	1073.0	28.0	1.996	-535.0	-559.7724	-24.772399999999948
Rao2006	Rao2006/T_1073K_q_28	1073.0	28.0	1.998	-521.0	-541.3232	-20.323200000000043
Rao2006	Rao2006/T_1073K_q_28	1073.0	28.0	1.999	-492.0	-525.7467	-33.74670000000003
Rao2006	Rao2006/T_1073K_q_28	1073.0	28.0	2.0	-465.0	-428.3446	36.655399999999986
Rao2006	Rao2006/T_1073K_q_28	1073.0	28.0	2.0	-423.0	-428.3446	-5.344600000000014
Rao2006	Rao2006/T_1073K_q_28	1073.0	28.0	2.0	-371.0	-428.3446	-57.344600000000014
Rao2006	Rao2006/T_1073K_q_28	1073.0	28.0	2.0	-345.0	-428.3446	-83.34460000000001
Rao2006	Rao2006/T_1173K_q_21	1173.0	21.0	1.997	-540.0	-535.9094	4.090599999999995
Rao2006	Rao2006/T_1173K_q_21	1173.0	21.0	1.997	-538.0	-535.9094	2.090599999999995
Rao2006	Rao2006/T_1173K_q_21	1173.0	21.0	1.998	-531.0	-526.1762666666657	4.823733333334303
Rao2006	Rao2006/T_1173K_q_21	1173.0	21.0	1.998	-528.0	-526.1762666666657	1.823733333334303
Rao2006	Rao2006/T_1173K_q_21	1173.0	21.0	1.999	-487.0	-510.799566666663	-23.799566666662997
Rao2006	Rao2006/T_1173K_q_21	1173.0	21.0	1.999	-485.0	-510.799566666663	-25.799566666662997
Rao2006	Rao2006/T_1173K_q_21	1173.0	21.0	2.0	-467.0	-403.8777	63.122299999999996
Rao2006	Rao2006/T_1173K_q_21	1173.0	21.0	2.0	-462.0	-403.8777	58.122299999999996
Rao2006	Rao2006/T_1173K_q_21	1173.0	21.0	2.0	-426.0	-403.8777	22.122299999999996
Rao2006	Rao2006/T_1173K_q_21	1173.0	21.0	2.0	-356.0	-403.8777	-47.877700000000004
Rao2006	Rao2006/T_1173K_q_21	1173.0	21.0	2.0	-353.0	-403.8777	-50.877700000000004
Rao2006	Rao2006/T_1173K_q_21	1173.0	21.0	2.0	-331.0	-403.8777	-72.8777
Rao2006	Rao2006/T_1273K_q_21	1273.0	21.0	1.994	-549.0	-527.173	21.826999999999998
Rao2006	Rao2006/T_1273K_q_21	1273.0	21.0	1.994	-544.0	-527.173	16.826999999999998
Rao2006	Rao2006/T_1273K_q_21	1273.0	21.0	1.996	-530.0	-515.7140333333339	14.285966666666127
Rao2006	Rao2006/T_1273K_q_21	1273.0	21.0	1.996	-529.0	-515.7140333333339	13.285966666666127
Rao2006	Rao2006/T_1273K_q_21	1273.0	21.0	1.999	-487.0	-482.0353999999967	4.9646000000033155
Rao2006	Rao2006/T_1273K_q_21	1273.0	21.0	1.999	-483.0	-482.0353999999967	0.9646000000033155
Rao2006	Rao2006/T_1273K_q_21	1273.0	21.0	2.0	-461.0	-387.9709	73.02910000000003
Rao2006	Rao2006/T_1273K_q_21	1273.0	21.0	2.0	-456.0	-387.9709	68.02910000000003
Rao2006	Rao2006/T_1273K_q_21	1273.0	21.0	2.0	-424.0	-387.9709	36.02910000000003
Rao2006	Rao2006/T_1273K_q_21	1273.0	21.0	2.0	-423.0	-387.9709	35.02910000000003
Rao2006	Rao2006/T_1273K_q_21	1273.0	21.0	2.0	-342.0	-387.9709	-45.97089999999997
Rao2006	Rao2006/T_1273K_q_21	1273.0	21.0	2.0	-335.0	-387.9709	-52.97089999999997
Rao2006	Rao2006/T_1273K_q_21	1273.0	21.0	2.0	-309.0	-387.9709	-78.97089999999997
Rao2006	Rao2006/T_1273K_q_28	1273.0	28.0	1.99	-548.0	-530.3483	17.651700000000005
Rao2006	Rao2006/T_1273K_q_28	1273.0	28.0	1.992	-527.0	-522.3679	4.632100000000037
Rao2006	Rao2006/T_1273K_q_28	1273.0	28.0	1.995	-479.0	-507.2114	-28.211400000000026
Rao2006	Rao2006/T_1273K_q_28	1273.0	28.0	1.996	-458.0	-500.6493	-42.64929999999998
Rao2006	Rao2006/T_1273K_q_28	1273.0	28.0	1.998	-418.0	-482.36	-64.36000000000001
Rao2006	Rao2006/T_1273K_q_28	1273.0	28.0	2.0	-331.0	-385.4731	-54.47309999999999
Rao2006	Rao2006/T_1273K_q_28	1273.0	28.0	2.0	-310.0	-385.4731	-75.47309999999999
Rao2006	Rao2006/T_1373K_q_21	1373.0	21.0	1.985	-552.0	-531.9182	20.081800000000044
Rao2006	Rao2006/T_1373K_q_21	1373.0	21.0	1.985	-549.0	-531.9182	17.081800000000044
Rao2006	Rao2006/T_1373K_q_21	1373.0	21.0	1.989	-537.0	-520.2059	16.794099999999958
Rao2006	Rao2006/T_1373K_q_21	1373.0	21.0	1.996	-485.0	-488.74467500000037	-3.7446750000003703
Rao2006	Rao2006/T_1373K_q_21	1373.0	21.0	1.996	-482.0	-488.74467500000037	-6.74467500000037
Rao2006	Rao2006/T_1373K_q_21	1373.0	21.0	1.998	-461.0	-470.5140999999993	-9.514099999999303
Rao2006	Rao2006/T_1373K_q_21	1373.0	21.0	1.998	-458.0	-470.5140999999993	-12.514099999999303
Rao2006	Rao2006/T_1373K_q_21	1373.0	21.0	2.0	-417.0	-369.5550749999666	47.44492500003338
Rao2006	Rao2006/T_1373K_q_21	1373.0	21.0	2.0	-416.0	-369.5550749999666	46.44492500003338
Rao2006	Rao2006/T_1373K_q_21	1373.0	21.0	2.0	-332.0	-369.5550749999666	-37.55507499996662
Rao2006	Rao2006/T_1373K_q_21	1373.0	21.0	2.0	-324.0	-369.5550749999666	-45.55507499996662
Rao2006	Rao2006/T_1373K_q_21	1373.0	21.0	2.001	-291.0	-290.9591	0.04090000000002192
Rao2006	Rao2006/T_1473K_q_21	1473.0	21.0	1.961	-556.0	-553.5138	2.4862000000000535
Rao2006	Rao2006/T_1473K_q_21	1473.0	21.0	1.961	-552.0	-553.5138	-1.5137999999999465
Rao2006	Rao2006/T_1473K_q_21	1473.0	21.0	1.979	-538.0	-520.496	17.50400000000002
Rao2006	Rao2006/T_1473K_q_21	1473.0	21.0	1.979	-530.0	-520.496	9.504000000000019
Rao2006	Rao2006/T_1473K_q_21	1473.0	21.0	1.993	-484.0	-479.1012	4.898799999999994
Rao2006	Rao2006/T_1473K_q_21	1473.0	21.0	1.993	-480.0	-479.1012	0.8987999999999943
Rao2006	Rao2006/T_1473K_q_21	1473.0	21.0	1.996	-461.0	-462.26165000000003	-1.2616500000000315
Rao2006	Rao2006/T_1473K_q_21	1473.0	21.0	1.996	-455.0	-462.26165000000003	-7.2616500000000315
Rao2006	Rao2006/T_1473K_q_21	1473.0	21.0	1.999	-412.0	-425.4595	-13.459499999999991
Rao2006	Rao2006/T_1473K_q_21	1473.0	21.0	1.999	-410.0	-425.4595	-15.459499999999991
Rao2006	Rao2006/T_1473K_q_21	1473.0	21.0	2.0	-318.0	-354.56185	-36.56184999999999
Rao2006	Rao2006/T_1473K_q_21	1473.0	21.0	2.0	-310.0	-354.56185	-44.56184999999999
Rao2006	Rao2006/T_1473K_q_21	1473.0	21.0	2.001	-283.0	-282.6109	0.3890999999999849
Rao2006	Rao2006/T_1473K_q_21	1473.0	21.0	2.001	-278.0	-282.6109	-4.610900000000015
Rao2006	Rao2006/T_1473K_q_28	1473.0	28.0	1.975	-532.0	-513.5887	18.411299999999983
Rao2006	Rao2006/T_1473K_q_28	1473.0	28.0	1.99	-480.0	-474.7658	5.234199999999987
Rao2006	Rao2006/T_1473K_q_28	1473.0	28.0	1.997	-410.0	-436.7022	-26.702200000000005
Rao2006	Rao2006/T_1473K_q_28	1473.0	28.0	2.0	-318.0	-346.0257	-28.025699999999972
Rao2006	Rao2006/T_1473K_q_28	1473.0	28.0	2.0	-281.0	-346.0257	-65.02569999999997
Sorensen1975	Sorensen1975/T_1222K_q_10	1222.0	10.0	1.998	-458.5	-544.4784	-85.97839999999997
Sorensen1975	Sorensen1975/T_1359K_q_10	1359.0	10.0	1.996	-453.6	-527.7373	-74.13729999999998
Sorensen1975	Sorensen1975/T_1359K_q_10	1359.0	10.0	1.998	-403.9	-509.4101	-105.51010000000002
Sorensen1975	Sorensen1975/T_1359K_q_20	1359.0	20.0	1.996	-439.5	-495.015	-55.514999999999986
Sorensen1975	Sorensen1975/T_1359K_q_20	1359.0	20.0	1.997	-448.9	-487.3316	-38.4316
Sorensen1975	Sorensen1975/T_1359K_q_20	1359.0	20.0	1.997	-438.3	-487.3316	-49.03159999999997
Sorensen1975	Sorensen1975/T_1359K_q_20	1359.0	20.0	1.998	-407.8	-476.959	-69.15899999999999
Sorensen1975	Sorensen1975/T_1359K_q_20	1359.0	20.0	1.998	-372.3	-476.959	-104.65899999999999
Sorensen1975	Sorensen1975/T_1459K_q_10	1459.0	10.0	1.994	-446.1	-515.9129	-69.81290000000001
Sorensen1975	Sorensen1975/T_1459K_q_10	1459.0	10.0	1.998	-393.3	-484.2278	-90.92779999999999
Sorensen1975	Sorensen1975/T_1459K_q_10	1459.0	10.0	1.999	-363.7	-466.1776	-102.4776
Sorensen1975	Sorensen1975/T_1459K_q_20	1459.0	20.0	1.994	-441.0	-480.5644	-39.56439999999998
Sorensen1975	Sorensen1975/T_1459K_q_20	1459.0	20.0	1.995	-428.5	-475.1057	-46.60570000000001
Sorensen1975	Sorensen1975/T_1459K_q_20	1459.0	20.0	1.998	-395.5	-449.777	-54.27699999999999
Sorensen1975	Sorensen1975/T_1459K_q_20	1459.0	20.0	1.998	-362.7	-449.777	-87.077
Sorensen1975	Sorensen1975/T_1564K_q_10	1564.0	10.0	1.99	-441.5	-509.9478	-68.44779999999997
Sorensen1975	Sorensen1975/T_1564K_q_10	1564.0	10.0	1.997	-383.5	-469.77979999999894	-86.27979999999894
Sorensen1975	Sorensen1975/T_1564K_q_10	1564.0	10.0	1.998	-353.4	-458.0636	-104.66360000000003
Sorensen1975	Sorensen1975/T_1564K_q_20	1564.0	20.0	1.991	-435.3	-466.984	-31.68399999999997
Sorensen1975	Sorensen1975/T_1564K_q_20	1564.0	20.0	1.994	-421.6	-453.6684142857146	-32.068414285714596
Sorensen1975	Sorensen1975/T_1564K_q_20	1564.0	20.0	1.996	-387.1	-441.32615714285737	-54.226157142857346
Sorensen1975	Sorensen1975/T_1564K_q_20	1564.0	20.0	1.998	-352.6	-421.5236	-68.92359999999996
Sorensen1975	Sorensen1975/T_1674K_q_10	1674.0	10.0	1.985	-431.0	-504.0593	-73.05930000000001
Sorensen1975	Sorensen1975/T_1674K_q_10	1674.0	10.0	1.993	-371.3	-471.5870272727271	-100.28702727272707
Sorensen1975	Sorensen1975/T_1674K_q_10	1674.0	10.0	1.996	-338.9	-452.423	-113.52300000000002
Sorensen1975	Sorensen1975/T_1674K_q_20	1674.0	20.0	1.988	-428.4	-450.3074	-21.907399999999996
Sorensen1975	Sorensen1975/T_1674K_q_20	1674.0	20.0	1.989	-412.4	-447.02274999999963	-34.622749999999655
Sorensen1975	Sorensen1975/T_1674K_q_20	1674.0	20.0	1.993	-375.0	-431.04474999999945	-56.04474999999945
Sorensen1975	Sorensen1975/T_1674K_q_20	1674.0	20.0	1.996	-337.6	-413.0347	-75.43469999999996
Swanson1975	Swanson1975/T_1073K_q_22p5	1073.0	22.5	2.0003	-452.2	-340.1313	112.06869999999998
Swanson1975	Swanson1975/T_1073K_q_22p5	1073.0	22.5	2.0004	-491.9	-334.7072	157.19279999999998
Swanson1975	Swanson1975/T_1073K_q_22p5	1073.0	22.5	2.0007	-422.9	-324.1802	98.71979999999996
Swanson1975	Swanson1975/T_1173K_q_22p5	1173.0	22.5	1.9999	-512.9	-460.1507	52.749300000000005
Swanson1975	Swanson1975/T_1173K_q_22p5	1173.0	22.5	2.0	-422.9	-408.598	14.301999999999964
Swanson1975	Swanson1975/T_1173K_q_22p5	1173.0	22.5	2.0002	-299.4	-340.8169	-41.4169
Swanson1975	Swanson1975/T_1173K_q_22p5	1173.0	22.5	2.0003	-420.8	-333.1708	87.62920000000003
Swanson1975	Swanson1975/T_1273K_q_22p5	1273.0	22.5	1.9993	-510.8	-470.3364	40.463599999999985
Swanson1975	Swanson1975/T_1273K_q_22p5	1273.0	22.5	1.9996	-498.2	-458.0588	40.14119999999997
Swanson1975	Swanson1975/T_1273K_q_22p5	1273.0	22.5	1.9999	-468.9	-428.0423	40.857699999999966
Swanson1975	Swanson1975/T_1371K_q_22p5	1371.0	22.5	1.9961	-510.8	-484.841	25.959000000000003
Swanson1975	Swanson1975/T_1371K_q_22p5	1371.0	22.5	1.9985	-483.6	-460.0826	23.51740000000001
Swanson1975	Swanson1975/T_1371K_q_22p5	1371.0	22.5	2.0002	-443.8	-327.9826083333219	115.81739166667813
Swanson1975	Swanson1975/T_1371K_q_22p5	1371.0	22.5	2.0006	-272.1	-303.27924999999556	-31.179249999995534
Swanson1975	Swanson1975/T_1371K_q_22p5	1371.0	22.5	2.0009	-286.8	-293.9322	-7.132200000000012
