Repository: sciantix/sciantix-official

# MOX oxygen potential — standardized verification & validation

This document describes the standardized V&V process for the MOX oxygen
potential implemented in SCIANTIX, covering both computation paths:

- **Kato analytic correlation** (NEA/NSC/R(2024)1), `Solver::BisectionKato`
  (`src/classes/Solver.C`), selected for MOX fuel (`q = Pu/(U+Pu) > 0`) by the
  `StoichiometryDeviation` model;
- **OpenCalphad coupling** via the OCASI/liboctq interface
  (`src/coupling/OCUtilsCoupling.C`), Gibbs-energy minimization on the U-Pu-O
  CALPHAD database `upuo-v21.TDB`, enabled by `iThermochimica = 2`.

Run everything with a single command (binary in `build/sciantix.x` required):

```bash

File: regression/oxygenpotential_freshfuel/figures_OC/oxygen_potential_plot_data.tsv (part 4 of 4)
source	case	temperature	pu_m_percent	om	exp_mu	sci_mu	residual
Swanson1975	Swanson1975/T_1469K_q_22p5	1469.0	22.5	1.9967	-464.7	-453.9102	10.789800000000014
Swanson1975	Swanson1975/T_1469K_q_22p5	1469.0	22.5	1.9984	-425.0	-434.4265419354847	-9.426541935484693
Swanson1975	Swanson1975/T_1469K_q_22p5	1469.0	22.5	1.9986	-395.7	-430.98466129032323	-35.28466129032324
Swanson1975	Swanson1975/T_1469K_q_22p5	1469.0	22.5	1.999	-387.3	-422.32003548386774	-35.02003548386773
Swanson1975	Swanson1975/T_1469K_q_22p5	1469.0	22.5	1.9998	-265.9	-384.1944	-118.2944
Swanson1975	Swanson1975/T_1569K_q_22p5	1569.0	22.5	1.9948	-441.7	-440.9256	0.7744000000000142
Swanson1975	Swanson1975/T_1569K_q_22p5	1569.0	22.5	1.9948	-422.9	-440.9256	-18.025599999999997
Swanson1975	Swanson1975/T_1569K_q_22p5	1569.0	22.5	1.9968	-370.5	-426.39724255319226	-55.89724255319226
Swanson1975	Swanson1975/T_1569K_q_22p5	1569.0	22.5	1.9974	-397.7	-420.41699787233983	-22.716997872339846
Swanson1975	Swanson1975/T_1569K_q_22p5	1569.0	22.5	1.9974	-328.7	-420.41699787233983	-91.71699787233985
Swanson1975	Swanson1975/T_1569K_q_22p5	1569.0	22.5	1.9976	-293.1	-418.1732489361696	-125.07324893616959
Swanson1975	Swanson1975/T_1569K_q_22p5	1569.0	22.5	1.9983	-268.0	-408.57091702127644	-140.57091702127644
Swanson1975	Swanson1975/T_1569K_q_22p5	1569.0	22.5	1.9993	-263.8	-384.97083191489094	-121.17083191489093
Swanson1975	Swanson1975/T_1569K_q_22p5	1569.0	22.5	1.9994	-282.6	-381.01786808510474	-98.41786808510471
Swanson1975	Swanson1975/T_1569K_q_22p5	1569.0	22.5	1.9994	-270.0	-381.01786808510474	-111.01786808510474
Swanson1975	Swanson1975/T_1569K_q_22p5	1569.0	22.5	1.9994	-253.3	-381.01786808510474	-127.71786808510473
Swanson1975	Swanson1975/T_1569K_q_22p5	1569.0	22.5	1.9995	-244.9	-376.5609	-131.6609
Tetenbaum1975	Tetenbaum1975/T_2050K_q_20	2050.0	20.0	1.952	-466.2	-443.6976	22.502399999999966
Tetenbaum1975	Tetenbaum1975/T_2050K_q_20	2050.0	20.0	1.957	-454.5	-433.6756	20.824400000000026
Tetenbaum1975	Tetenbaum1975/T_2050K_q_20	2050.0	20.0	1.962	-454.5	-423.6876	30.812400000000025
Tetenbaum1975	Tetenbaum1975/T_2050K_q_20	2050.0	20.0	1.97	-431.2	-407.325	23.875
Tetenbaum1975	Tetenbaum1975/T_2050K_q_20	2050.0	20.0	1.971	-423.1	-405.2115	17.888500000000022
Tetenbaum1975	Tetenbaum1975/T_2050K_q_20	2050.0	20.0	1.977	-400.9	-391.8147	9.085299999999961
Tetenbaum1975	Tetenbaum1975/T_2150K_q_20	2150.0	20.0	1.925	-508.4	-484.8617	23.538299999999992
Tetenbaum1975	Tetenbaum1975/T_2150K_q_20	2150.0	20.0	1.935	-490.5	-459.4754384615382	31.024561538461796
Tetenbaum1975	Tetenbaum1975/T_2150K_q_20	2150.0	20.0	1.945	-472.2	-437.05097692307675	35.14902307692324
Tetenbaum1975	Tetenbaum1975/T_2150K_q_20	2150.0	20.0	1.951	-440.3	-424.4417	15.858299999999986
Tetenbaum1975	Tetenbaum1975/T_2150K_q_20	2150.0	20.0	1.959	-427.4	-408.08399999999995	19.31600000000003
Tetenbaum1975	Tetenbaum1975/T_2150K_q_20	2150.0	20.0	1.97	-402.6	-385.24979999999994	17.350200000000086
Tetenbaum1975	Tetenbaum1975/T_2150K_q_20	2150.0	20.0	1.977	-376.9	-369.3844	7.515599999999949
Tetenbaum1975	Tetenbaum1975/T_2150K_q_20	2150.0	20.0	1.977	-381.3	-369.3844	11.915599999999984
Tetenbaum1975	Tetenbaum1975/T_2250K_q_20	2250.0	20.0	1.926	-492.9	-460.8325	32.067499999999995
Tetenbaum1975	Tetenbaum1975/T_2250K_q_20	2250.0	20.0	1.927	-488.2	-458.2343444444441	29.965655555555884
Tetenbaum1975	Tetenbaum1975/T_2250K_q_20	2250.0	20.0	1.935	-470.8	-438.3839	32.41610000000003
Tetenbaum1975	Tetenbaum1975/T_2250K_q_20	2250.0	20.0	1.937	-454.6	-433.7154444444444	20.884555555555607
Tetenbaum1975	Tetenbaum1975/T_2250K_q_20	2250.0	20.0	1.942	-441.4	-422.4163333333334	18.98366666666658
Tetenbaum1975	Tetenbaum1975/T_2250K_q_20	2250.0	20.0	1.962	-401.6	-380.2795	21.320500000000038
Tetenbaum1975	Tetenbaum1975/T_2350K_q_20	2350.0	20.0	1.924	-464.6	-444.0343	20.56570000000005
Tetenbaum1975	Tetenbaum1975/T_2350K_q_20	2350.0	20.0	1.931	-446.5	-426.4409333333331	20.059066666666922
Tetenbaum1975	Tetenbaum1975/T_2350K_q_20	2350.0	20.0	1.937	-431.2	-412.2558666666665	18.94413333333347
Tetenbaum1975	Tetenbaum1975/T_2350K_q_20	2350.0	20.0	1.95	-396.6	-383.7608000000003	12.839199999999721
Tetenbaum1975	Tetenbaum1975/T_2350K_q_20	2350.0	20.0	1.953	-383.2	-377.43809999999996	5.761900000000026
Tetenbaum1975	Tetenbaum1975/T_2350K_q_20	2350.0	20.0	1.956	-381.4	-371.1605666666668	10.239433333333182
Tetenbaum1975	Tetenbaum1975/T_2350K_q_20	2350.0	20.0	1.959	-379.2	-364.88389999999976	14.316100000000233
Tetenbaum1975	Tetenbaum1975/T_2350K_q_20	2350.0	20.0	1.96	-366.8	-362.785	4.014999999999986
Tetenbaum1975	Tetenbaum1975/T_2450K_q_20	2450.0	20.0	1.922	-450.1	-426.1819	23.918100000000038
Tetenbaum1975	Tetenbaum1975/T_2450K_q_20	2450.0	20.0	1.927	-439.7	-413.7847891891888	25.915210810811175
Tetenbaum1975	Tetenbaum1975/T_2450K_q_20	2450.0	20.0	1.93	-433.6	-406.57767027027035	27.022329729729677
Tetenbaum1975	Tetenbaum1975/T_2450K_q_20	2450.0	20.0	1.934	-425.3	-397.2112594594596	28.088740540540414
Tetenbaum1975	Tetenbaum1975/T_2450K_q_20	2450.0	20.0	1.959	-352.3	-343.1129	9.187099999999987
Tetenbaum1975	Tetenbaum1975/T_2550K_q_20	2550.0	20.0	1.923	-427.3	-399.9996	27.300400000000025
Tetenbaum1975	Tetenbaum1975/T_2550K_q_20	2550.0	20.0	1.935	-398.1	-372.3741	25.725900000000024
Tetenbaum1975	Tetenbaum1975/T_2550K_q_20	2550.0	20.0	1.947	-369.9	-346.3683	23.5317
Woodley1973	Woodley1973/T_1222K_q_25	1222.0	25.0	1.953	-648.3	-617.1433	31.1567
Woodley1973	Woodley1973/T_1222K_q_25	1222.0	25.0	1.982	-607.5	-573.366591304348	34.13340869565195
Woodley1973	Woodley1973/T_1222K_q_25	1222.0	25.0	1.987	-589.7	-560.0215565217386	29.678443478261443
Woodley1973	Woodley1973/T_1222K_q_25	1222.0	25.0	1.989	-583.6	-553.6154217391302	29.984578260869853
Woodley1973	Woodley1973/T_1222K_q_25	1222.0	25.0	1.99	-586.4	-550.1052956521739	36.29470434782604
Woodley1973	Woodley1973/T_1222K_q_25	1222.0	25.0	1.992	-561.9	-542.2926391304348	19.607360869565127
Woodley1973	Woodley1973/T_1222K_q_25	1222.0	25.0	1.994	-545.1	-533.0249347826089	12.07506521739117
Woodley1973	Woodley1973/T_1222K_q_25	1222.0	25.0	1.995	-518.9	-527.5437347826083	-8.643734782608362
Woodley1973	Woodley1973/T_1222K_q_25	1222.0	25.0	1.995	-542.3	-527.5437347826083	14.756265217391615
Woodley1973	Woodley1973/T_1222K_q_25	1222.0	25.0	1.996	-487.6	-521.1897521739136	-33.58975217391355
Woodley1973	Woodley1973/T_1222K_q_25	1222.0	25.0	1.996	-492.6	-521.1897521739136	-28.589752173913553
Woodley1973	Woodley1973/T_1222K_q_25	1222.0	25.0	1.997	-502.1	-513.4998652173904	-11.399865217390357
Woodley1973	Woodley1973/T_1222K_q_25	1222.0	25.0	1.997	-466.3	-513.4998652173904	-47.19986521739037
Woodley1973	Woodley1973/T_1222K_q_25	1222.0	25.0	1.998	-445.3	-503.4087565217398	-58.10875652173979
Woodley1973	Woodley1973/T_1222K_q_25	1222.0	25.0	1.999	-444.3	-487.6429	-43.342899999999986
Woodley1973	Woodley1973/T_1359K_q_25	1359.0	25.0	1.943	-621.6	-593.6339	27.966099999999983
Woodley1973	Woodley1973/T_1359K_q_25	1359.0	25.0	1.963	-590.6	-569.2955714285713	21.30442857142873
Woodley1973	Woodley1973/T_1359K_q_25	1359.0	25.0	1.975	-571.1	-549.7318714285713	21.36812857142877
Woodley1973	Woodley1973/T_1359K_q_25	1359.0	25.0	1.984	-549.6	-529.8632357142859	19.736764285714116
Woodley1973	Woodley1973/T_1359K_q_25	1359.0	25.0	1.986	-551.0	-524.4557357142859	26.54426428571412
Woodley1973	Woodley1973/T_1359K_q_25	1359.0	25.0	1.991	-525.3	-508.0962142857139	17.203785714286028
Woodley1973	Woodley1973/T_1359K_q_25	1359.0	25.0	1.993	-495.1	-499.74774285714227	-4.647742857142248
Woodley1973	Woodley1973/T_1359K_q_25	1359.0	25.0	1.993	-502.9	-499.74774285714227	3.1522571428577066
Woodley1973	Woodley1973/T_1359K_q_25	1359.0	25.0	1.995	-502.9	-489.4784714285707	13.421528571429292
Woodley1973	Woodley1973/T_1359K_q_25	1359.0	25.0	1.996	-502.9	-483.0541357142858	19.845864285714185
Woodley1973	Woodley1973/T_1359K_q_25	1359.0	25.0	1.997	-438.3	-475.13825714285656	-36.83825714285655
Woodley1973	Woodley1973/T_1359K_q_25	1359.0	25.0	1.999	-461.6	-447.9203	13.679700000000025
Woodley1973	Woodley1973/T_1459K_q_25	1459.0	25.0	1.914	-623.7	-605.6063	18.093700000000013
Woodley1973	Woodley1973/T_1459K_q_25	1459.0	25.0	1.92	-612.2	-597.5389925925926	14.661007407407396
Woodley1973	Woodley1973/T_1459K_q_25	1459.0	25.0	1.935	-593.4	-579.3044888888888	14.095511111111136
Woodley1973	Woodley1973/T_1459K_q_25	1459.0	25.0	1.948	-573.2	-563.7324604938274	9.46753950617267
Woodley1973	Woodley1973/T_1459K_q_25	1459.0	25.0	1.963	-555.1	-543.4567382716049	11.643261728395146
Woodley1973	Woodley1973/T_1459K_q_25	1459.0	25.0	1.981	-530.5	-510.3780481481481	20.121951851851918
Woodley1973	Woodley1973/T_1459K_q_25	1459.0	25.0	1.981	-523.8	-510.3780481481481	13.421951851851873
Woodley1973	Woodley1973/T_1459K_q_25	1459.0	25.0	1.986	-503.1	-497.6280999999998	5.4719000000002325
Woodley1973	Woodley1973/T_1459K_q_25	1459.0	25.0	1.988	-485.3	-491.677203703704	-6.3772037037039695
Woodley1973	Woodley1973/T_1459K_q_25	1459.0	25.0	1.989	-491.0	-488.44478888888875	2.555211111111248
Woodley1973	Woodley1973/T_1459K_q_25	1459.0	25.0	1.994	-461.0	-468.1040753086416	-7.1040753086415975
Woodley1973	Woodley1973/T_1459K_q_25	1459.0	25.0	1.995	-433.3	-462.5869	-29.286900000000003
Woodley1973	Woodley1973/T_1564K_q_25	1564.0	25.0	1.904	-618.2	-601.6229	16.577100000000087
Woodley1973	Woodley1973/T_1564K_q_25	1564.0	25.0	1.917	-600.2	-579.9272444444445	20.27275555555559
Woodley1973	Woodley1973/T_1564K_q_25	1564.0	25.0	1.921	-589.1	-574.1940999999999	14.905900000000088
Woodley1973	Woodley1973/T_1564K_q_25	1564.0	25.0	1.927	-581.5	-566.0307333333333	15.469266666666726
Woodley1973	Woodley1973/T_1564K_q_25	1564.0	25.0	1.942	-559.1	-546.5398333333334	12.560166666666646
Woodley1973	Woodley1973/T_1564K_q_25	1564.0	25.0	1.951	-542.2	-534.5592	7.640800000000013
Woodley1973	Woodley1973/T_1564K_q_25	1564.0	25.0	1.963	-526.4	-517.0073333333331	9.392666666666855
Woodley1973	Woodley1973/T_1564K_q_25	1564.0	25.0	1.974	-504.1	-497.92384444444446	6.176155555555567
Woodley1973	Woodley1973/T_1564K_q_25	1564.0	25.0	1.98	-483.4	-485.40574444444445	-2.005744444444474
Woodley1973	Woodley1973/T_1564K_q_25	1564.0	25.0	1.989	-462.2	-461.0659999999996	1.1340000000004125
Woodley1973	Woodley1973/T_1564K_q_25	1564.0	25.0	1.992	-429.5	-449.84532222222225	-20.34532222222225
Woodley1973	Woodley1973/T_1564K_q_25	1564.0	25.0	1.994	-429.5	-440.4308	-10.930799999999977
Woodley1973	Woodley1973/T_1674K_q_25	1674.0	25.0	1.898	-607.7	-594.7499	12.95010000000002
Woodley1973	Woodley1973/T_1674K_q_25	1674.0	25.0	1.909	-590.8	-571.276269230769	19.52373076923095
Woodley1973	Woodley1973/T_1674K_q_25	1674.0	25.0	1.919	-576.4	-554.4172923076924	21.9827076923076
Woodley1973	Woodley1973/T_1674K_q_25	1674.0	25.0	1.928	-562.3	-541.0133307692307	21.286669230769235
Woodley1973	Woodley1973/T_1674K_q_25	1674.0	25.0	1.934	-550.5	-532.5140571428572	17.985942857142845
Woodley1973	Woodley1973/T_1674K_q_25	1674.0	25.0	1.943	-535.0	-519.9057714285714	15.09422857142863
Woodley1973	Woodley1973/T_1674K_q_25	1674.0	25.0	1.952	-516.7	-507.0185406593406	9.681459340659444
Woodley1973	Woodley1973/T_1674K_q_25	1674.0	25.0	1.959	-503.4	-496.41228021978026	6.98771978021972
Woodley1973	Woodley1973/T_1674K_q_25	1674.0	25.0	1.962	-498.0	-491.6311373626374	6.368862637362611
Woodley1973	Woodley1973/T_1674K_q_25	1674.0	25.0	1.97	-481.5	-477.9140076923076	3.585992307692379
Woodley1973	Woodley1973/T_1674K_q_25	1674.0	25.0	1.973	-480.7	-472.2895274725273	8.410472527472677
Woodley1973	Woodley1973/T_1674K_q_25	1674.0	25.0	1.977	-468.5	-464.2451186813186	4.2548813186813845
Woodley1973	Woodley1973/T_1674K_q_25	1674.0	25.0	1.98	-457.8	-457.6742274725275	0.12577252747252032
Woodley1973	Woodley1973/T_1674K_q_25	1674.0	25.0	1.987	-423.6	-439.4341846153842	-15.834184615384174
Woodley1973	Woodley1973/T_1674K_q_25	1674.0	25.0	1.989	-422.5	-433.049	-10.548999999999978
Woodley1979	Woodley1979/T_1073K_q_25	1073.0	25.0	1.9437	-684.1	-663.4015	20.698499999999967
Woodley1979	Woodley1979/T_1073K_q_25	1073.0	25.0	1.9839	-653.1	-613.387370212766	39.71262978723405
Woodley1979	Woodley1979/T_1073K_q_25	1073.0	25.0	1.9909	-642.7	-591.3518390070927	51.34816099290731
Woodley1979	Woodley1979/T_1073K_q_25	1073.0	25.0	1.9989	-422.0	-532.701043262415	-110.70104326241506
Woodley1979	Woodley1979/T_1073K_q_25	1073.0	25.0	2.0018	-439.6	-308.7157170212775	130.88428297872252
Woodley1979	Woodley1979/T_1073K_q_25	1073.0	25.0	2.0034	-216.9	-293.35921914893646	-76.45921914893646
Woodley1979	Woodley1979/T_1073K_q_25	1073.0	25.0	2.0038	-222.3	-290.3461947990552	-68.04619479905517
Woodley1979	Woodley1979/T_1073K_q_25	1073.0	25.0	2.0283	-207.2	-223.3166	-16.116600000000005
Woodley1979	Woodley1979/T_1173K_q_25	1173.0	25.0	1.9437	-656.5	-638.3905	18.109500000000025
Woodley1979	Woodley1979/T_1173K_q_25	1173.0	25.0	1.9839	-624.3	-583.0548574468086	41.245142553191386
Woodley1979	Woodley1979/T_1173K_q_25	1173.0	25.0	1.9909	-612.1	-561.0427056737594	51.057294326240594
Woodley1979	Woodley1979/T_1173K_q_25	1173.0	25.0	2.0018	-435.0	-299.37495130023734	135.62504869976266
Woodley1979	Woodley1979/T_1173K_q_25	1173.0	25.0	2.0034	-210.2	-284.11244609929105	-73.91244609929106
Woodley1979	Woodley1979/T_1173K_q_25	1173.0	25.0	2.0038	-216.5	-281.19439503546175	-64.69439503546175
Woodley1979	Woodley1979/T_1173K_q_25	1173.0	25.0	2.0283	-199.7	-215.027	-15.326999999999998
Woodley1979	Woodley1979/T_1273K_q_25	1273.0	25.0	1.9437	-629.3	-613.751	15.548999999999978
Woodley1979	Woodley1979/T_1273K_q_25	1273.0	25.0	1.9839	-594.9	-554.070940425532	40.82905957446803
Woodley1979	Woodley1979/T_1273K_q_25	1273.0	25.0	1.9909	-582.0	-532.2833721040195	49.71662789598054
Woodley1979	Woodley1979/T_1273K_q_25	1273.0	25.0	2.0018	-423.3	-289.62200212766055	133.67799787233946
Woodley1979	Woodley1979/T_1273K_q_25	1273.0	25.0	2.0034	-203.9	-274.087136170213	-70.187136170213
Woodley1979	Woodley1979/T_1273K_q_25	1273.0	25.0	2.0038	-210.6	-271.1705231678494	-60.570523167849416
Woodley1979	Woodley1979/T_1273K_q_25	1273.0	25.0	2.0283	-192.6	-206.3054	-13.705399999999997
Woodley1981	Woodley1981/T_1273K_q_10	1273.0	10.0	1.993	-600.0	-565.3393	34.66070000000002
Woodley1981	Woodley1981/T_1273K_q_10	1273.0	10.0	1.997	-567.0	-541.3981142857137	25.601885714286254
Woodley1981	Woodley1981/T_1273K_q_10	1273.0	10.0	1.998	-541.0	-531.3189857142861	9.6810142857139
Woodley1981	Woodley1981/T_1273K_q_10	1273.0	10.0	1.999	-495.0	-515.2008999999978	-20.200899999997773
Woodley1981	Woodley1981/T_1273K_q_10	1273.0	10.0	2.0	-439.0	-404.1858	34.81420000000003
Woodley1981	Woodley1981/T_1273K_q_40	1273.0	40.0	1.931	-625.0	-601.2406	23.759400000000028
Woodley1981	Woodley1981/T_1273K_q_40	1273.0	40.0	1.959	-600.0	-580.078524637681	19.92147536231903
Woodley1981	Woodley1981/T_1273K_q_40	1273.0	40.0	1.977	-582.0	-553.7390999999999	28.260900000000106
Woodley1981	Woodley1981/T_1273K_q_40	1273.0	40.0	1.984	-571.0	-536.5523782608695	34.447621739130454
Woodley1981	Woodley1981/T_1273K_q_40	1273.0	40.0	1.994	-540.0	-494.3411782608694	45.65882173913059
Woodley1981	Woodley1981/T_1273K_q_40	1273.0	40.0	1.998	-493.0	-459.40469275362307	33.59530724637693
Woodley1981	Woodley1981/T_1273K_q_40	1273.0	40.0	2.0	-438.0	-382.9752	55.02480000000003
Woodley1981	Woodley1981/T_1373K_q_10	1373.0	10.0	1.98	-609.0	-586.4616	22.538400000000024
Woodley1981	Woodley1981/T_1373K_q_10	1373.0	10.0	1.987	-587.0	-564.4524888888885	22.547511111111476
Woodley1981	Woodley1981/T_1373K_q_10	1373.0	10.0	1.99	-572.0	-553.7751444444447	18.224855555555337
Woodley1981	Woodley1981/T_1373K_q_10	1373.0	10.0	1.994	-545.0	-536.3271222222223	8.672877777777671
Woodley1981	Woodley1981/T_1373K_q_10	1373.0	10.0	1.997	-491.0	-516.4590333333329	-25.459033333332854
Woodley1981	Woodley1981/T_1373K_q_10	1373.0	10.0	1.998	-434.0	-505.9365	-71.93650000000002
Woodley1981	Woodley1981/T_1373K_q_40	1373.0	40.0	1.903	-616.0	-591.8269	24.173099999999977
Woodley1981	Woodley1981/T_1373K_q_40	1373.0	40.0	1.914	-603.0	-585.9470291666667	17.052970833333347
Woodley1981	Woodley1981/T_1373K_q_40	1373.0	40.0	1.935	-588.0	-573.1587	14.841300000000047
Woodley1981	Woodley1981/T_1373K_q_40	1373.0	40.0	1.958	-574.0	-552.8838125	21.116187500000024
Woodley1981	Woodley1981/T_1373K_q_40	1373.0	40.0	1.98	-546.0	-516.2589625000002	29.741037499999834
Woodley1981	Woodley1981/T_1373K_q_40	1373.0	40.0	1.991	-523.0	-479.5817999999993	43.418200000000695
Woodley1981	Woodley1981/T_1373K_q_40	1373.0	40.0	1.997	-493.0	-441.15708333333197	51.84291666666803
Woodley1981	Woodley1981/T_1373K_q_40	1373.0	40.0	1.999	-434.0	-412.1236	21.87639999999999
Woodley1981	Woodley1981/T_1473K_q_10	1473.0	10.0	1.967	-612.0	-607.18	4.82000000000005
Woodley1981	Woodley1981/T_1473K_q_10	1473.0	10.0	1.975	-594.0	-579.6376967741934	14.362303225806613
Woodley1981	Woodley1981/T_1473K_q_10	1473.0	10.0	1.98	-578.0	-563.9853322580643	14.014667741935682
Woodley1981	Woodley1981/T_1473K_q_10	1473.0	10.0	1.988	-549.0	-538.0241387096777	10.975861290322314
Woodley1981	Woodley1981/T_1473K_q_10	1473.0	10.0	1.995	-489.0	-506.8979096774181	-17.897909677418113
Woodley1981	Woodley1981/T_1473K_q_10	1473.0	10.0	1.998	-429.0	-480.7913	-51.79129999999998
Woodley1981	Woodley1981/T_1473K_q_40	1473.0	40.0	1.903	-593.0	-569.1164	23.8836
Woodley1981	Woodley1981/T_1473K_q_40	1473.0	40.0	1.919	-578.0	-559.1392	18.86080000000004
Woodley1981	Woodley1981/T_1473K_q_40	1473.0	40.0	1.935	-562.0	-547.7005666666666	14.299433333333354
Woodley1981	Woodley1981/T_1473K_q_40	1473.0	40.0	1.951	-549.0	-533.1593	15.84069999999997
Woodley1981	Woodley1981/T_1473K_q_40	1473.0	40.0	1.959	-537.0	-523.8352666666666	13.164733333333402
Woodley1981	Woodley1981/T_1473K_q_40	1473.0	40.0	1.974	-520.0	-499.8292041666667	20.170795833333273
Woodley1981	Woodley1981/T_1473K_q_40	1473.0	40.0	1.989	-489.0	-458.15279999999973	30.84720000000027
Woodley1981	Woodley1981/T_1473K_q_40	1473.0	40.0	1.999	-429.0	-382.1788	46.821199999999976
