Repository: sciantix/sciantix-official

# SCIANTIX
SCIANTIX is an open-source 0D simulation code developed at Politecnico di Milano, designed to model the behavior of a single grain of nuclear fuel, with a particular focus on fission gas behavior. 

The code employs physics-based rate-theory models rather than empirical correlations, enabling better integration with lower-length scale calculations and improved predictive capability. SCIANTIX is designed to operate both as an independent tool and as an embedded module within industrial fuel performance codes (FPCs) such as TRANSURANUS, FRAPCON/FRAPTRAN, and OFFBEAT.

Currently, SCIANTIX is validated against experimental data for:
- Intragranular gaseous swelling
- Intergranular gaseous swelling
- Fission gas release (Xe, Kr)
- Helium behavior and release under annealing conditions
- High-burnup structure (HBS) formation and porosity evolution

The validation database and testing suite are available in the `verification/` and `validation/` directories.

# Training

Training material — tutorials, hands-on cases, and the OperaHPC online training —
is maintained in a dedicated repository: 
- [sciantix-training](https://github.com/sciantix/sciantix-training)
- [OperaHPC Online Training](https://github.com/sciantix/sciantix-training/tree/main/training/OperaHPC_online_training)

# Coupling with fuel performance codes
To compile SCIANTIX as a static library for coupling with codes like TRANSURANUS:
```bash
mkdir -p build && cd build
cmake -DCOUPLING_TU=ON ..
make -j$(nproc)
```

# HBS formation as a continuous transition (Landau functional)

## Files

| file | what it is |
|---|---|
| `hbs_formation_landau.py` | the model; the docstring carries the equations and the tagged assumptions |
| `data/*.json` | the experimental datasets, one file per paper (copies of `HBS_2026/data/json`) |
| `calibrate.py` | calibration: single fit, `--front` (weights of the objective), `--study` (data sets, point influence, leave one paper out) |
| `hbs_dataset.py` | reads `data/*.json` into calibration rows and targets |
| `compare_with_sciantix.py` | checks that the C++ reproduces this script |
| `compare_formation_options.py` | runs formation options 1–4 on one irradiation and compares them |
| `comparison.py` | the four formation options against every point of the four datasets, weighted by quality rank × relevance |
| `phasefield_tandogan_1d.py` | 1-D HMP orientation phase field of Tandogan et al. (JMPS 2026, Sec. 2), driven by `rho_tot` and `G` from the Landau model, with an irradiation source in place of the plastic one; checked against the paper's Cu bicrystal; 1-D periodic polycrystal (ring of N grains). The docstring lists every assumption, the unknowns and the known errors |
| `uo2_gb_energy.py` | UO₂ `gamma(Delta theta)` from the 5-DOF function of Zhang et al. (JACerS 2021), reduced to one degree of freedom three ways; caches `data/uo2_gb_energy.csv`, the fit target of `phasefield_tandogan_1d.py` |
| `SupplementaryMaterial_Ggb/` | Python translation of the Bulatov–Reed–Kumar GB5DOF function with the UO₂ parameters, plus the supplementary MD data of Zhang et al. |
| `figures/` | figures, regenerated by the scripts above |
| `archive/` | **not maintained**: `phasefield_tandogan_1d_with_polygonisation.py`, a polygonisation extension of the phase field (`figures/hbs_dislocation_partition.png` is its output), and `hbs_pf_prototype.py`, the earlier phase-field prototype (different GB parameters: nu = 50 nm, f0 = 10.8 MPa) |
| `presentation/hbs_landau.tex` | Beamer deck on the model (`latexmk -pdf`). **Not in step with this file**: it still carries an older set of numbers and needs the same pass |
| `../runHBS.sh` | build SCIANTIX, run the four `regression/hbs` cases, draw the comparative figures, check the C++ against this script |

---

# choose the weights: one fit per (data set, w_r, w_X), errors on all the data, Pareto front
python3 calibrate.py --front > figures/calibration/front_log.txt   # -> front.csv, front.png

# at the chosen weights: point influence maps, all-data scores, leave one paper out
python3 calibrate.py --study --weight W_R --fraction-weight W_X > figures/calibration/log.txt

# the four formation options against all the experimental data, with figures:
python3 comparison.py

# CONFIGURATION block at the top of the file.  The whole set takes hours and writes

## Comparison with the other options and with the experimental data

`comparison.py`. Deliberately **not** called a validation: option 3 is a fit on part of these
points and option 4 is calibrated on most of them, so this is four models scored on a common
set of targets, not an out-of-sample test. The leave-one-paper-out columns of
`calibrate.py --study` are the out-of-sample check.

### `[?]` The source term is used far outside its measured range

Nogita & Une (1994), p. 303: the dislocation density "increases exponentially with burnup **in
the range of 6–44 GWd/t**, and is expressed by `log N = 2.2e-2 Bu + 13.8`". Eq. (1) is that
correlation.

File: utilities/HBSformation/data/GER2018.json (part 1 of 12)
{
  "schema": "hbs-exp/json-per-dataset/1.0",
  "dataset_id": "GER2018",
  "reference": {
    "citation": "T.J. Gerczak, C.M. Parish, P.D. Edmondson, C.A. Baldwin, K.A. Terrani, J. Nucl. Mater. 509 (2018) 245-259",
    "doi": "10.1016/j.jnucmat.2018.05.077",
    "bibkey": "gerczakRestructuringHighBurnup2018",
    "pdf": "Ref/1-s2.0-S0022311517316240-main.pdf"
  },
  "laboratory": "Oak Ridge National Laboratory (LAMDA, IFEL)",
  "reactor": "H.B. Robinson Unit 2",
  "reactor_type": "PWR (commercial, 15x15)",
  "country_reactor": "USA",
  "experiment_type": "PIE on commercial PWR rod longitudinal cross-section",
  "techniques": [
    "SEM-BSE",
    "SEM-EDS",
    "EBSD",
    "tKD",
    "STEM-EDS",
    "BF-TEM"
  ],
  "conditions_code": "Halden conductivity correlation, simplified steady state (NOT Alcyone)",
  "conditions_source": "power history from ref [39] (Fig. 1); temperature from Halden conductivity correlation, simplified steady state",
  "notes": [
    "r/ro is normalised to ro = 4.63 mm = CLADDING INNER radius, not the as-fabricated pellet radius (4.53 mm).",
    "The 144 MWd/kgU and 63 MWd/kgUO2 values quoted in the introduction refer to Bleiberg et al. (1963), not to this specimen."
  ],
  "quality_assessment": [
    {
      "dataset_id": "GER2018-EBSD",
      "source_id": "GER2018",
      "technique": "SEM-EBSD and tKD (Oxford Nordlys, EDAX OIM v7)",
      "quantities": [
        "grain_size_dA",
        "grain_size_mean",
        "grain_size_pore_rim_tKD",
        "hbs_layer_thickness",
        "hbs_transition_extent_from_surface",
        "gb_length_per_area_LAGB",
        "gb_length_per_area_HAGB",
        "lagb_fraction",
        "gb_number_fraction",
        "grain_size_dA_2deg",
        "grain_size_dA_10deg",
        "grain_size_percent_change_2_to_10deg"
      ],
      "figures": [
        "Fig. 8",
        "Fig. 9",
        "Fig. 16",
        "Fig. 18"
      ],
      "aspects": {
        "method": [
          "M",
          "EBSD/tKD grain statistics with 2 deg minimum and 15 deg LAGB/HAGB thresholds, two grain-dilation cleanup steps"
        ],
        "calibration": [
          "I",
          "no reference material or calibration reported"
        ],
        "sample_characterization": [
          "M",
          "enrichment, pellet diameter, specimen burnup (Table 1); no local burnup profile, no fabrication grain size"
        ],
        "irradiation_conditions": [
          "M",
          "LHR history from ref. [39] and simplified steady-state temperature with the Halden conductivity correlation (Fig. 1)"
        ],
        "measurement_precision": [
          "I",
          "grain-size distributions shown but no uncertainty on the indicators"
        ]
      }
    },
    {
      "dataset_id": "GER2018-SEM",
      "source_id": "GER2018",
      "technique": "SEM-BSE image analysis (ImageJ), 50 um radial bins",
      "quantities": [
        "pore_area_fraction",
        "pore_aspect_ratio",
        "pore_diameter_max_rim"
      ],
      "figures": [
        "Fig. 6"
      ],
      "aspects": {
        "method": [
          "M",
          "threshold image analysis with stated size/circularity criteria"
        ],
        "calibration": [
          "I",
          "not reported"
        ],
        "sample_characterization": [
          "M",
          "as GER2018-EBSD"
        ],
        "irradiation_conditions": [
          "M",
          "as GER2018-EBSD"
        ],
        "measurement_precision": [
          "M",
          "standard error of each bin shown as error bars"
        ]
      }
    },
    {
      "dataset_id": "GER2018-CALC",
      "source_id": "GER2018",
      "technique": "power history (ref. [39]) and Halden conductivity correlation",
      "model": true,
      "quantities": [
        "linear_heat_rate",
        "centreline_temperature",
        "surface_temperature"
      ],
      "figures": [
        "Fig. 1"
      ],
      "aspects": {}
    }
  ],
  "general_statements": [],
  "cited_literature_values": [],
  "multi_sample_curves": [],
  "multi_sample_derived_values": [],
  "vocabulary": {
    "conventions": {
      "radius": {
        "r/R pellet": "radial position normalised to the pellet radius (CEA papers). Fabricated pellet radius used for depth conversion.",
        "r/ro, ro = 4.63 mm (cladding inner radius)": "Gerczak 2018 convention. With a closed gap at high burnup the hot pellet radius approaches the cladding inner radius, so r/ro ~ r/R near the rim, but the fabricated pellet radius is 4.53 mm: r/ro = 0.97 is 139 um from the cladding, i.e. r/R_fab ~ 0.99. Compare by DEPTH FROM SURFACE (um), not by r/R.",
        "r/R disc": "Noirot 2015 discs (radius 4.1 mm), burnup at disc edge ~19 % higher than centre."
      },
      "burnup": "GWd/tU = MWd/kgU (CEA, ORNL). GWd/tHM = GWd/tU for UO2. MWd/kgUO2 = 0.8815 x MWd/kgU (Gerczak Eq.1 correlation).",
      "misorientation_thresholds": "CEA: boundary detection 1 deg, LAGB/HAGB 10 deg, sub-grain/new grain ECD < 3 um. ORNL: grain definition 2 deg, LAGB/HAGB 15 deg. Cappia 2022 (not included): 3 deg. Values at different thresholds are NOT interchangeable.",
      "zones": {
        "center": "central area, inside Table II limit A/B (CEA) or r/ro < ~0.45 (ORNL)",
        "intermediate": "between central area and HBS transition (light zone)",
        "transition": "HBS transition zone (partial restructuring)",
        "rim": "fully restructured HBS rim (Table II limit C for CEA)",
        "periphery": "outer region of low-burnup samples with no HBS",
        "reference": "unirradiated",
        "disc center": "central part of a Halden disc"
      },
      "missing_value": "empty cell; a '-' in a source table is not transcribed",
      "ranges": "value_min/value_max with value = midpoint and flag range_midpoint"
    },
    "quantities": {
      "linear_heat_rate": {
        "unit": "W/cm",
        "definition": "linear heat rate / power history (ZAC Fig.1a vs days; GER Fig.1 vs burnup, converted from the temperature axis x0.25)"
      },
      "centreline_temperature": {
        "unit": "C",
        "definition": "centreline temperature history (ZAC Fig.1b vs days, Alcyone; GER Fig.1 vs burnup)"
      },
      "surface_temperature": {
        "unit": "C",
        "definition": "pellet surface temperature vs burnup (GER Fig.1, Halden conductivity correlation)"
      },
      "pore_aspect_ratio": {
        "unit": "1",
        "definition": "mean pore aspect ratio from ellipse fit, 50 um bins (GER Fig.6)"
      },
      "pore_area_fraction": {
        "unit": "1",
        "definition": "pore area fraction of the SEM cross-section, 50 um bins (GER Fig.6)"
      },
      "grain_size_dA": {
        "unit": "um",
        "definition": "area-weighted mean grain diameter (ORNL, 2 deg)"
      },
      "grain_size_mean": {
        "unit": "um",
        "definition": "arithmetic mean grain diameter, EBSD 2 deg (GER Fig.8)"
      },
      "gb_length_per_area_LAGB": {
        "unit": "um^-1",
        "definition": "length of 2-15 deg boundaries per unit map area (GER Fig.9)"
      },
      "gb_length_per_area_HAGB": {
        "unit": "um^-1",
        "definition": "length of >15 deg boundaries per unit map area (GER Fig.9)"
      },
      "gb_number_fraction": {
        "unit": "1",
        "definition": "number fraction of grain boundaries per misorientation-angle bin, tKD (GER Fig.16)"
      },
      "grain_size_dA_2deg": {
        "unit": "um",
        "definition": "area-weighted mean grain size with 2 deg minimum misorientation (GER Fig.18)"
      },
      "grain_size_dA_10deg": {
        "unit": "um",
        "definition": "area-weighted mean grain size with 10 deg minimum misorientation (GER Fig.18)"
      },
      "lagb_fraction": {
        "unit": "%",
        "definition": "fraction of low-angle boundaries (GER Fig.9 bottom)"
      },
      "grain_size_percent_change_2_to_10deg": {
        "unit": "%",
        "definition": "increase of area-weighted grain size from 2 to 10 deg definition (GER Fig.18 bottom)"
      },
      "grain_size_pore_rim_tKD": {
        "unit": "um",
        "definition": "size of fine grains decorating large HBS pores (tKD)"
      },
      "hbs_layer_thickness": {
        "unit": "um",
        "definition": "thickness of fully restructured rim from grain-size profile"
      },
      "hbs_transition_extent_from_surface": {
        "unit": "um",
        "definition": "depth range of HBS transition region"
      },
      "pore_diameter_max_rim": {
        "unit": "um",
        "definition": "largest pore diameter near cladding (not mean)"
      },
      "HBS_area_fraction_EBSD_image": {
        "unit": "1",
        "definition": "fraction of EBSD map area enclosed by low- and high-angle boundaries (image analysis of published maps, Barani 2020)"
      },
      "HBS_volume_fraction_estimated": {
        "unit": "1",
        "definition": "restructured volume fraction estimated by Barani 2020 from the area fraction (conversion not stated)"
      }
    },
    "flags": {
      "no_uncertainty": "no uncertainty reported",
      "digitized": "value read from a figure",
      "range_midpoint": "paper gives a range; value = midpoint",
      "qualitative": "descriptive statement, value indicative",
      "upper_bound": "value is an upper bound",
      "region_bounds_inferred": "radial bounds of the region inferred by curator",
      "third_party_image_analysis": "value obtained by another group analysing the published images",
      "assumed_value": "value assumed by the secondary source, not measured",
      "derived_estimate": "estimate derived from another quantity by the secondary source",
      "position_inferred_from_layer_thickness": "radial position not stated; inferred from a reported layer thickness",
      "burnup_extrapolated": "local burnup extrapolated beyond the end of the published radial profile"
    },
    "rose_quality_ranking": {
      "framework": {
        "reference": "M.A. Rose, Quality Ranking System for Molten Salt Thermal Property Data, ANL/CFCT-22/26 (2022); applied as in M.A. Rose, Quality Ranking of Unary Fluoride Salt Property Data in MSTDB-TP, ANL/CFCT-23/48 (2023).",
        "adaptation": "The six Rose aspects are kept; their criteria are re-worded for post-irradiation microstructural examination (EBSD, TEM, EPMA, SEM). 'Composition analysis' becomes 'sample characterization', 'environmental controls' becomes 'irradiation-condition knowledge'. Verifiability is assessed per value from its provenance (see verifiability_by_provenance below).",
        "principles_from_rose": [
          "Assess each data set on the source publication only; agreement with other data sets does NOT raise the rank (the same error can be repeated by several groups).",
          "Keep all data, including superseded or low-rank entries.",
          "Keep the history of assessments (assessor, date, notes) with each data set.",
          "Mark the state-of-the-art value of each quantity: highest overall rank, then lowest uncertainty.",
          "Re-assess when methods become standardized or biases are found."
        ]
      },
      "aspects": {
        "method": {
          "H": "Standardized method with international consensus followed (e.g. ISO 13067 / ASTM E2627 EBSD grain size) and cited",
          "M": "Well-established technique used at several laboratories (EBSD misorientation analysis, TEM g.b and line-length counting, EPMA mapping, SEM image analysis); indicators and thresholds defined in the paper",
          "I": "Procedure unique to one laboratory or not described enough to be reproduced"
        },
        "calibration": {
          "H": "Response to a reference material verified AND all instruments calibrated (pattern-centre/step calibration, thickness standard, EPMA standards) and reported",
          "M": "Reference material response verified (e.g. unirradiated or single-crystal reference measured with the same procedure) OR instrument calibrations reported",
          "I": "No calibration or reference measurement reported"
        },
        "sample_characterization": {
          "H": "Fabrication data (enrichment, grain size, density/porosity, dopant) AND measured local burnup (e.g. EPMA-Nd profile) or equivalent measured local state",
          "M": "Fabrication data partly given and specimen-average burnup reported",
          "I": "Specimen burnup or fabrication data not reported"
        },
        "irradiation_conditions": {
          "H": "Local temperature measured (thermocouples) or controlled by design (e.g. isothermal disc irradiation with verified temperatures)",
          "M": "Power and temperature history at the specimen position calculated with a fuel-performance code or correlation and published",
          "I": "Irradiation conditions not reported beyond rod-average values"
        },
        "measurement_precision": {
          "H": "Uncertainty quantified from at least three replicate measurements (fields, grains, lamellae)",
          "M": "Propagated uncertainty or uncertainty budget (e.g. counting statistics + thickness), or standard error reported",
          "I": "No uncertainty reported"
        },
        "verifiability": {
          "H": "Raw data provided (EBSD maps .ang/.ctf/.h5, TEM images at full resolution, EPMA line data) and the reported value can be recomputed",
          "M": "Reported values tabulated or stated in the text, with the definition/processing of the indicator, OR read by the curator from a figure of the same paper with the reading recorded in the provenance (the number is reproducible from the publication)",
          "I": "Value quoted second-hand, or a reading whose radial position or series cannot be identified"
        }
      },
      "overall_rank": {
        "A": "H or M for all quality criteria and verifiability H",
        "B": "H or M for two or more quality criteria and verifiability H or M",
        "C": "Values calculated with models in the absence of measured values",
        "U*": "Uncertainties do not warrant quantitative use; all aspects but verifiability are H or M",
        "U": "Uncertainties do not warrant quantitative use"
      },
      "relevance": {
        "status": "Project-specific, NOT part of Rose: fitness of the sample for the target application, kept separate from quality.",
        "target_application": "PWR, standard UO2 (~10 um grains, undoped), base irradiation in normal operation",
        "by_sample_class": {
          "PWR_std_UO2": 3,
          "unirradiated_ref": 2,
          "PWR_Cr_UO2": 2,
          "HBWR_disc_std": 2,
          "HBWR_disc_LG": 1,
          "literature": 2,
          "model": 2
        },
        "overrides_by_flag": {
          "post_annealing": 1
        }
      },
      "value_level_rules": {
        "note": "Rose ranks data sets; these value flags mark single values whose uncertainty does not warrant quantitative use even inside a good data set.",
        "force_U_flags": {
          "coarse_step": "EBSD step too coarse for the sub-grain size",
          "drift": "map drift",
          "qualitative": "qualitative statement",
          "small_field": "field too small to be representative"
        },
        "verifiability_I_flags": {
          "position_ambiguous": "radial position not stated, read from a figure"
        }
      },
      "verifiability_by_provenance": {
        "raw data published": "H",
        "table or text": "M",
        "figure (digitized by the curator, reading recorded)": "M",
        "second-hand or unidentifiable reading": "I"
      }
    },
    "license": "Curated tables: CC-BY-4.0 (to be confirmed by curator). Underlying values are facts extracted from the cited publications, which remain under their publishers' copyright; figures are not redistributed.",
    "creators": [
      {
        "name": "Elisa Cappellari",
        "role": "curator"
      }
    ]
  },
  "local_conditions_model": {
    "summary": "Local temperature and burnup at every radial point. Temperature: Halden-conductivity model for ZAC2022 and GER2018, reported for ONO2025 (Alcyone) and NOI2015 (FTEMP). Burnup: rim-profile model for ZAC2022 and ONO2025; literature values from Barani et al. 2020 for GER2018 and the NOI2015 76 GWd/tHM disc. Model values are Rose rank C.",
    "temperature": {
      "equation": "(1/r) d/dr( r k(T,bu) dT/dr ) = -q'''(r);  k dT/dr = -q_in(r)/(2 pi r), q_in = linear power generated inside r",
      "conductivity": "Halden (Wiesenack, HWR-469): k = 1/(0.1148 + 0.0035 b + 2.475e-4 (1 - 0.00333 b) T) + 0.0132 exp(0.00188 T); k in W/m/K, T in C, b = local burnup in MWd/kgUO2 = 0.8815 x MWd/kgU. Gerczak 2018 Eq. (1) uses the same form without the last (electronic) term; its printed '8e-4 b' coefficient is a typo for 2.475e-4 x 0.00333 = 8.24e-7.",
      "power_shape": "q'''(r) proportional to the local burnup shape f(r) below (rim power peaking)",
      "boundary_condition": "centreline temperature from the paper (Alcyone for ZAC2022, Halden correlation for GER2018); marched outwards (RK2, 400 cells)",
      "history": "ZAC2022: Fig. 1b centreline temperature and Fig. 1a linear power histories, burnup(t) proportional to the cumulative linear power, local T(r,t) averaged over operating periods (T_c > 300 C and LHR > 60 W/cm). GER2018: Fig. 1 centre temperature and LHR vs burnup, local T averaged over burnup. Rim amplitude grows linearly with burnup during the history.",
      "applied_to": {
        "ZAC2022": "all irradiated samples",
        "GER2018": "all points (r/ro taken as Barani's relative radius; power shape from Barani 2020 burnup profile)",
        "ONO2025": "not applied: Alcyone radial profile is reported (used as validation)",
        "NOI2015": "not applied: disc central temperature reported by the paper (FTEMP, Fig. 3 histories averaged over each disc's burnup). Radial difference within a disc ~20 C (85 % of the ~150 C centre-to-surface difference is axial, text p.78)."
      },
      "validation_against_alcyone": [
        {
          "sample_id": "ONO-Std-16",
          "inputs": {
            "centre_T_C": 982.2,
            "linear_heat_rate_W_cm": 237.3,
            "time_h": 5700,
            "burnup_GWd_tU": 15.6
          },
          "r_over_R": [
            0.0,
            0.02,
            0.04,
            0.06,
            0.08,
            0.1,
            0.12,
            0.14,
            0.16,
            0.18,
            0.2,
            0.22,
            0.24,
            0.26,
            0.28,
            0.3,
            0.32,
            0.34,
            0.36,
            0.38,
            0.4,
            0.42,
            0.44,
            0.46,
            0.48,
            0.5,
            0.52,
            0.54,
            0.56,
            0.58,
            0.6,
            0.62,
            0.64,
            0.66,
            0.68,
            0.7,
            0.72,
            0.74,
            0.76,
            0.78,
            0.8,
            0.82,
            0.84,
            0.86,
            0.88,
            0.9,
            0.92,
            0.94,
            0.96,
            0.98
          ],
          "model_C": [
            982.2,
            981.9,
            981.0,
            979.6,
            977.6,
            975.1,
            971.9,
            968.3,
            964.0,
            959.2,
            953.9,
            948.0,
            941.6,
            934.6,
            927.1,
            919.1,
            910.6,
            901.5,
            892.0,
            882.0,
            871.5,
            860.5,
            849.1,
            837.2,
            824.9,
            812.2,
            799.0,
            785.5,
            771.5,
            757.2,
            742.5,
            727.5,
            712.1,
            696.4,
            680.4,
            664.1,
            647.5,
            630.6,
            613.5,
            596.2,
            578.6,
            560.9,
            542.9,
            524.8,
            506.5,
            488.0,
            469.4,
            450.6,
            431.7,
            412.6
          ],
          "alcyone_C": [
            982.2,
            982.2,
            982.2,
            980.8,
            979.7,
            976.6,
            974.8,
            968.6,
            967.4,
            959.5,
            957.6,
            950.2,
            942.8,
            940.0,
            933.0,
            923.2,
            910.9,
            909.2,
            898.6,
            886.3,
            874.0,
            874.0,
            859.3,
            844.5,
            831.5,
            829.8,
            812.6,
            795.3,
            778.3,
            775.7,
            758.5,
            738.8,
            727.2,
            719.1,
            697.0,
            680.6,
            670.0,
            652.8,
            630.6,
            614.2,
            602.4,
            581.5,
            556.9,
            532.3,
            529.3,
            510.3,
            491.4,
            472.4,
            453.5,
            431.5
          ],
          "rms_C": 13.4,
          "max_abs_C": 23.7
        },
        {
          "sample_id": "ONO-Std-37",
          "inputs": {
            "centre_T_C": 948.3,
            "linear_heat_rate_W_cm": 204.6,
            "time_h": 20400,
            "burnup_GWd_tU": 36.6
          },
          "r_over_R": [
            0.0,
            0.02,
            0.04,
            0.06,
            0.08,
            0.1,
            0.12,
            0.14,
            0.16,
            0.18,
            0.2,
            0.22,
            0.24,
            0.26,
            0.28,
            0.3,
            0.32,
            0.34,
            0.36,
            0.38,
            0.4,
            0.42,
            0.44,
            0.46,
            0.48,
            0.5,
            0.52,
            0.54,
            0.56,
            0.58,
            0.6,
            0.62,
            0.64,
            0.66,
            0.68,
            0.7,
            0.72,
            0.74,
            0.76,
            0.78,
            0.8,
            0.82,
            0.84,
            0.86,
            0.88,
            0.9,
            0.92,
            0.94,
            0.96,
            0.98
          ],
          "model_C": [
            948.3,
            948.1,
            947.3,
            946.0,
            944.1,
            941.8,
            938.9,
            935.5,
            931.5,
            927.1,
            922.1,
            916.7,
            910.7,
            904.2,
            897.3,
            889.8,
            881.9,
            873.5,
            864.6,
            855.2,
            845.4,
            835.1,
            824.4,
            813.2,
            801.6,
            789.6,
            777.2,
            764.3,
            751.1,
            737.5,
            723.5,
            709.1,
            694.4,
            679.3,
            663.9,
            648.2,
            632.1,
            615.8,
            599.2,
            582.3,
            565.1,
            547.7,
            530.0,
            512.0,
            493.8,
            475.4,
            456.6,
            437.4,
            417.8,
            397.2
          ],
          "alcyone_C": [
            948.7,
            949.3,
            946.9,
            947.0,
            945.8,
            942.8,
            939.2,
            934.8,
            933.2,
            930.0,
            924.4,
            918.3,
            910.5,
            907.9,
            903.2,
            893.9,
            886.1,
            875.4,
            868.7,
            864.8,
            853.1,
            842.1,
            828.6,
            818.5,
            817.3,
            801.7,
            788.0,
            772.9,
            759.3,
            751.7,
            740.4,
            724.8,
            706.1,
            689.5,
            678.8,
            669.4,
            649.1,
            628.0,
            609.0,
            594.1,
            581.8,
            563.0,
            539.7,
            516.3,
            496.9,
            488.6,
            464.4,
            438.9,
            411.9,
            375.5
          ],
          "rms_C": 9.7,
          "max_abs_C": 21.7
        }
      ],
      "validation_against_gerczak_surface": {
        "sample_id": "GER-HBR-E02",
        "burnup_MWd_kgU": [
          1.0,
          2.0,
          3.0,
          4.0,
          5.0,
          6.0,
          7.0,
          8.0,
          9.0,
          10.0,
          11.0,
          12.0,
          13.0,
          14.0,
          15.0,
          16.0,
          17.0,
          18.0,
          19.0,
          20.0,
          21.0,
          22.0,
          23.0,
          24.0,
          25.0,
          26.0,
          27.0,
          28.0,
          29.0,
          30.0,
          31.0,
          32.0,
          33.0,
          34.0,
          35.0,
          36.0,
          37.0,
          38.0,
          39.0,
          40.0,
          41.0,
          42.0,
          43.0,
          44.0,
          45.0,
          46.0,
          47.0,
          48.0,
          49.0,
          50.0,
          51.0,
          52.0,
          53.0,
          54.0,
          55.0,
          56.0,
          57.0,
          58.0,
          59.0,
          60.0,
          61.0,
          62.0,
          63.0,
          64.0,
          65.0,
          66.0,
          67.0,
          68.0,
          69.0,
          70.0,
          71.0
        ],
        "model_surface_C": [
          563.1,
          562.7,
          535.0,
          528.1,
          523.1,
          517.4,
          511.7,
          491.8,
          490.8,
          485.4,
          478.6,
          473.6,
          467.5,
          465.3,
          483.1,
          446.1,
          440.9,
          435.6,
          430.2,
          424.8,
          418.9,
          413.9,
          404.9,
          401.6,
          399.4,
          396.5,
          396.3,
          396.9,
          396.7,
          397.3,
          395.7,
          396.7,
          396.6,
          396.6,
          399.2,
          402.3,
          382.4,
          385.4,
          386.0,
          387.3,
          388.2,
          389.1,
          390.1,
          397.1,
          376.4,
          374.7,
          376.9,
          378.7,
          382.7,
          385.1,
          386.7,
          389.2,
          401.3,
          403.2,
          403.6,
          403.9,
          402.2,
          402.2,
          398.8,
          400.0,
          401.9,
          403.2,
          407.4,
          322.8,
          379.4,
          381.7,
          382.4,
          383.8,
          385.4,
          386.8,
          388.9
        ],
        "paper_surface_C": [
          550.7,
          540.3,
          521.8,
          514.7,
          508.4,
          503.4,
          495.6,
          484.3,
          474.5,
          468.3,
          462.2,
          455.7,
          449.1,
          445.2,
          431.3,
          426.8,
          419.9,
          414.3,
          408.9,
          402.3,
          395.6,
          388.7,
          383.7,
          378.0,
          371.9,
          369.4,
          369.3,
          368.4,
          368.4,
          367.1,
          366.4,
          364.6,
          365.4,
          364.5,
          364.3,
          363.9,
          354.3,
          354.7,
          354.3,
          354.3,
          354.3,
          354.3,
          354.3,
          354.3,
          348.4,
          345.5,
          345.5,
          346.2,
          347.2,
          348.2,
          349.0,
          350.9,
          354.7,
          355.3,
          355.3,
          354.5,
          353.5,
          352.2,
          352.2,
          352.2,
          351.8,
          351.2,
          350.0,
          341.2,
          340.2,
          340.2,
          340.2,
          340.2,
          340.4,
          341.2,
          340.2
        ],
        "rms_C": 33.9,
        "median_diff_C": 31.2,
        "note": "power shape from Barani 2020 burnup profile (rim amplitude growing with burnup); Gerczak's surface temperature was computed with the reduced correlation (no electronic term) and a uniform power density, so part of the offset is methodological"
      },
      "uncertainty": "about +-15 C (rms vs Alcyone 11-14 C, max 23 C); larger in the HBS rim where porosity lowers k (not in the correlation)"
    },
    "burnup_profile": {
      "form": "bu(r)/bu_avg = f(r) = c [1 + p1 exp(-p2 d^p3)], d = depth below the pellet surface in mm, c normalises the area average to 1 (Lassmann/TUBRNP-type rim profile)",
      "p2": 6.267,
      "p3": 0.779,
      "p2_p3_fitted_on": "EPMA-Nd shapes of ONO2025 Std-37 (Fig. 3) and ZAC2022 Std-61 (Fig. 2, produced Xe from Nd); Lassmann default p2 = 3, p3 = 0.45 fits them with rms 0.04-0.05 instead of 0.02-0.03",
      "amplitude": "p1 set so that f(R) = measured edge/average burnup ratio: EPMA-Nd 1R burnup / specimen burnup where the paper gives it; otherwise the linear fit of those six ratios vs burnup; NOI2015 discs: edge 19 % above centre (text)",
      "edge_ratio_fit": {
        "intercept": 1.0749,
        "slope_per_GWd_tU": 0.013
      },
      "validation": [
        {
          "sample_id": "ONO-Std-37",
          "figure": "Fig. 3",
          "r_over_R": [
            0.0257,
            0.0751,
            0.1237,
            0.1721,
            0.2243,
            0.2721,
            0.3259,
            0.3736,
            0.4258,
            0.4751,
            0.5228,
            0.5774,
            0.6203,
            0.6786,
            0.7256,
            0.7739,
            0.8234,
            0.878,
            0.9057,
            0.9154,
            0.9226,
            0.9342,
            0.9403,
            0.9551,
            0.9655,
            0.9747,
            0.9841,
            0.9891,
            0.995,
            0.9964
          ],
          "measured_shape": [
            0.921,
            0.933,
            0.914,
            0.929,
            0.944,
            0.925,
            0.972,
            0.943,
            0.933,
            0.946,
            0.925,
            0.959,
            0.962,
            0.968,
            0.976,
            0.978,
            0.992,
            1.016,
            1.023,
            1.047,
            1.024,
            1.021,
            1.056,
            1.056,
            1.146,
            1.143,
            1.328,
            1.408,
            1.59,
            1.613
          ],
          "model_shape": [
            0.964,
            0.964,
            0.964,
            0.964,
            0.964,
            0.964,
            0.964,
            0.964,
            0.964,
            0.964,
            0.964,
            0.964,
            0.964,
            0.964,
            0.964,
            0.965,
            0.969,
            0.981,
            0.998,
            1.008,
            1.017,
            1.036,
            1.049,
            1.094,
            1.143,
            1.205,
            1.301,
            1.372,
            1.494,
            1.531
          ],
          "rms": 0.036,
          "used_for_fit": true
        },
        {
          "sample_id": "ZAC-Std-61",
          "figure": "Fig. 2",
          "r_over_R": [
            0.03,
            0.08,
            0.12,
            0.18,
            0.22,
            0.28,
            0.33,
            0.38,
            0.42,
            0.48,
            0.5267,
            0.57,
            0.63,
            0.67,
            0.73,
            0.77,
            0.83,
            0.88,
            0.91,
            0.91,
            0.93,
            0.93,
            0.95,
            0.955,
            0.965,
            0.9767,
            0.98,
            0.99,
            1.0
          ],
          "measured_shape": [
            0.92,
            0.935,
            0.938,
            0.945,
            0.935,
            0.938,
            0.947,
            0.938,
            0.938,
            0.931,
            0.938,
            0.945,
            0.949,
            0.956,
            0.963,
            0.963,
            0.978,
            1.001,
            1.017,
            1.017,
            1.06,
            1.06,
            1.07,
            1.092,
            1.151,
            1.281,
            1.327,
            1.515,
            1.787
          ],
          "model_shape": [
            0.953,
            0.953,
            0.953,
            0.953,
            0.953,
            0.953,
            0.953,
            0.953,
            0.953,
            0.953,
            0.953,
            0.953,
            0.953,
            0.953,
            0.954,
            0.955,
            0.961,
            0.978,
            1.004,
            1.004,
            1.039,
            1.039,
            1.101,
            1.124,
            1.184,
            1.289,
            1.329,
            1.499,
            1.873
          ],
          "rms": 0.024,
          "used_for_fit": true
        },
        {
          "sample_id": "ONO-Std-16",
          "figure": "Fig. 3",
          "r_over_R": [
            0.037,
            0.0751,
            0.1241,
            0.1737,
            0.2253,
            0.2769,
            0.3238,
            0.3747,
            0.4227,
            0.4778,
            0.5272,
            0.5742,
            0.6249,
            0.6684,
            0.7227,
            0.7737,
            0.8299,
            0.8753,
            0.9061,
            0.9148,
            0.9269,
            0.9343,
            0.9453,
            0.9552,
            0.9644,
            0.9757,
            0.9821,
            0.9859,
            0.9896,
            0.9932,
            0.996
          ],
          "measured_shape": [
            0.939,
            0.958,
            0.913,
            0.965,
            0.954,
            0.952,
            0.939,
            0.927,
            0.97,
            0.942,
            0.976,
            0.999,
            0.96,
            0.949,
            0.95,
            0.945,
            1.025,
            1.011,
            1.179,
            1.137,
            1.078,
            1.062,
            1.102,
            0.981,
            1.14,
            1.26,
            1.152,
            1.165,
            1.15,
            1.177,
            1.059
          ],
          "model_shape": [
            0.988,
            0.988,
            0.988,
            0.988,
            0.988,
            0.988,
            0.988,
            0.988,
            0.988,
            0.988,
            0.988,
            0.988,
            0.988,
            0.989,
            0.989,
            0.989,
            0.99,
            0.994,
            0.999,
            1.002,
            1.007,
            1.011,
            1.02,
            1.03,
            1.043,
            1.068,
            1.088,
            1.103,
            1.121,
            1.143,
            1.166
          ],
          "rms": 0.073,
          "used_for_fit": false
        }
      ],
      "uncertainty": "shape rms 0.02-0.03 on the fitted profiles; noisy for one-cycle fuel (Std-16, rms 0.09); GER2018 (2.9 % enrichment, 9.06 mm pellet) uses the fit without measured edge value",
      "applied_to": {
        "ZAC2022": "all irradiated samples (amplitude from EPMA-Nd 1R where given)",
        "ONO2025": "both samples (amplitude from EPMA-Nd 1R)",
        "GER2018": "not applied: local burnup from Barani 2020 (TRANSURANUS TUBRNP, Fig. 2 and Table 2)",
        "NOI2015": "not applied: local burnup from Barani 2020 Table 3 for the 76 GWd/tHM standard disc, disc average elsewhere"
      }
    },
    "samples": {
      "GER-HBR-E02": {
        "pellet_radius_mm": 4.53,
        "edge_to_average_ratio": null,
        "edge_ratio_source": "not used: burnup from Barani 2020 Fig. 2 / Table 2",
        "p1": null,
        "burnup_shape": [
          [
            2e-05,
            0.8414
          ],
          [
            0.0335,
            0.8418
          ],
          [
            0.05024,
            0.8421
          ],
          [
            0.06698,
            0.8424
          ],
          [
            0.08372,
            0.8427
          ],
          [
            0.10045,
            0.8431
          ],
          [
            0.11718,
            0.8434
          ],
          [
            0.13391,
            0.8439
          ],
          [
            0.15064,
            0.8444
          ],
          [
            0.16736,
            0.8449
          ],
          [
            0.18408,
            0.8455
          ],
          [
            0.2008,
            0.8461
          ],
          [
            0.2008,
            0.8461
          ],
          [
            0.21751,
            0.8468
          ],
          [
            0.23422,
            0.8475
          ],
          [
            0.25092,
            0.8482
          ],
          [
            0.26762,
            0.8491
          ],
          [
            0.301,
            0.8509
          ],
          [
            0.301,
            0.8509
          ],
          [
            0.31769,
            0.8519
          ],
          [
            0.33437,
            0.8529
          ],
          [
            0.35106,
            0.854
          ],
          [
            0.36772,
            0.855
          ],
          [
            0.38437,
            0.8559
          ],
          [
            0.40101,
            0.857
          ],
          [
            0.40101,
            0.857
          ],
          [
            0.41763,
            0.8583
          ],
          [
            0.43424,
            0.8598
          ],
          [
            0.45085,
            0.8614
          ],
          [
            0.46744,
            0.8632
          ],
          [
            0.48403,
            0.8653
          ],
          [
            0.50062,
            0.8674
          ],
          [
            0.50062,
            0.8675
          ],
          [
            0.5172,
            0.8699
          ],
          [
            0.53378,
            0.8725
          ],
          [
            0.55036,
            0.8753
          ],
          [
            0.56694,
            0.8783
          ],
          [
            0.58352,
            0.8816
          ],
          [
            0.6001,
            0.8851
          ],
          [
            0.6001,
            0.8851
          ],
          [
            0.61669,
            0.8889
          ],
          [
            0.63327,
            0.8931
          ],
          [
            0.64984,
            0.8976
          ],
          [
            0.66644,
            0.9025
          ],
          [
            0.68303,
            0.9078
          ],
          [
            0.69961,
            0.9137
          ],
          [
            0.69961,
            0.9137
          ],
          [
            0.71621,
            0.9202
          ],
          [
            0.73281,
            0.9273
          ],
          [
            0.74939,
            0.9352
          ],
          [
            0.766,
            0.9441
          ],
          [
            0.7826,
            0.9541
          ],
          [
            0.79922,
            0.9655
          ],
          [
            0.80634,
            0.9709
          ],
          [
            0.81346,
            0.9766
          ],
          [
            0.82058,
            0.9826
          ],
          [
            0.82771,
            0.9891
          ],
          [
            0.83483,
            0.996
          ],
          [
            0.84196,
