Repository: sciantix/sciantix-official

# HBS formation as a continuous transition (Landau functional)

## Files

| file | what it is |
|---|---|
| `hbs_formation_landau.py` | the model; the docstring carries the equations and the tagged assumptions |
| `data/*.json` | the experimental datasets, one file per paper (copies of `HBS_2026/data/json`) |
| `calibrate.py` | calibration: single fit, `--front` (weights of the objective), `--study` (data sets, point influence, leave one paper out) |
| `hbs_dataset.py` | reads `data/*.json` into calibration rows and targets |
| `compare_with_sciantix.py` | checks that the C++ reproduces this script |

File: utilities/HBSformation/data/ZAC2022.json (part 1 of 18)
{
  "schema": "hbs-exp/json-per-dataset/1.0",
  "dataset_id": "ZAC2022",
  "reference": {
    "citation": "I. Zacharie-Aubrun, R. Dowek, J. Noirot, T. Blay, M. Cabie, M. Dumont, J. Appl. Phys. 132 (2022) 195903",
    "doi": "10.1063/5.0104865",
    "bibkey": "zacharie-aubrunRestructuringHighBurnup2022",
    "pdf": "Ref/195903_1_online.pdf"
  },
  "laboratory": "CEA Cadarache LECA-STAR",
  "reactor": "French commercial PWRs (EDF), fuel by Framatome",
  "reactor_type": "PWR (commercial)",
  "country_reactor": "France",
  "experiment_type": "PIE on commercial PWR rod radial cross-sections",
  "techniques": [
    "EBSD (FIB-SEM Auriga 40, Nordlys)",
    "EPMA",
    "SIMS"
  ],
  "conditions_code": "Alcyone (PLEIADES)",
  "conditions_source": "Alcyone (PLEIADES) linear power and centreline temperature histories (Fig. 1)",
  "notes": [
    "Acquisition methodology evolved 2016-2022: steps 0.04-1.4 um, fields 10x10 to 298x223 um2.",
    "Rim positions 0.9675-0.9975R are sub-bands of the 1R map (Fig. 20 / Fig. 25c).",
    "No uncertainties are reported for any EBSD metric.",
    "Sub-grains with boundaries <1 deg are acknowledged but not detectable."
  ],
  "quality_assessment": [
    {
      "dataset_id": "ZAC2022-EBSD",
      "source_id": "ZAC2022",
      "technique": "SEM-EBSD (Nordlys, Aztec refined accuracy, Channel 5 + MTEX)",
      "quantities": [
        "restructured_fraction_1deg",
        "restructured_fraction_10deg",
        "subgrain_ECD50",
        "newgrain_ECD50",
        "AMis2Mean",
        "line_misorientation_HAGB",
        "line_misorientation_LAGB",
        "mis2mean_frequency"
      ],
      "figures": [
        "Fig. 11a",
        "Fig. 14d"
      ],
      "aspects": {
        "method": [
          "M",
          "EBSD well established; indicators (RF at 1/10 deg with ECD < 3 um, ECD50, AMis2Mean, line lengths) defined in sec. IV; not an ISO procedure"
        ],
        "calibration": [
          "M",
          "unirradiated UO2 reference specimens measured with the same procedure (Std-0, Table III/IV); pixel cleaning per Ben Saada et al.; no pattern calibration reported"
        ],
        "sample_characterization": [
          "H",
          "Table I fabrication data (enrichment, grain size, pellet diameter, porosity, FGR); EPMA Xe/Nd zone limits (Table II); local 1R burnup from EPMA Nd (p.18)"
        ],
        "irradiation_conditions": [
          "M",
          "Alcyone linear power and centreline temperature histories at specimen level (Fig. 1); no measured temperature"
        ],
        "measurement_precision": [
          "I",
          "no uncertainty on any EBSD indicator; mostly one field per position; acquisition steps 0.04-1.4 um changed between samples"
        ]
      },
      "sample_overrides": {
        "ZAC-Std-0": {
          "irradiation_conditions": [
            "H",
            "unirradiated reference: no irradiation to know"
          ]
        }
      }
    },
    {
      "dataset_id": "ZAC2022-EPMA",
      "source_id": "ZAC2022",
      "technique": "EPMA (Xe, Nd profiles)",
      "quantities": [
        "local_bu_1R",
        "xe_measured_EPMA",
        "xe_produced_from_Nd"
      ],
      "figures": [
        "Fig. 2"
      ],
      "aspects": {
        "method": [
          "M",
          "EPMA line profiles, standard hot-cell technique"
        ],
        "calibration": [
          "I",
          "EPMA standards / calibration not reported"
        ],
        "sample_characterization": [
          "H",
          "Table I fabrication data"
        ],
        "irradiation_conditions": [
          "M",
          "Alcyone histories (Fig. 1)"
        ],
        "measurement_precision": [
          "I",
          "no uncertainty reported"
        ]
      }
    },
    {
      "dataset_id": "ZAC2022-ALCYONE",
      "source_id": "ZAC2022",
      "technique": "Alcyone fuel-performance calculation",
      "model": true,
      "quantities": [
        "linear_heat_rate",
        "centreline_temperature"
      ],
      "figures": [
        "Fig. 1a",
        "Fig. 1b"
      ],
      "aspects": {}
    }
  ],
  "general_statements": [
    {
      "meas_id": "M0226",
      "sample_id": "ZAC-Std-61",
      "quantity": "subgrain_ECD50",
      "value": 1.2000000000000002,
      "value_min": 1.1,
      "value_max": 1.3,
      "unit": "um",
      "value_si": 1.2e-06,
      "unit_si": "m",
      "unc_low": null,
      "unc_high": null,
      "unc_type": null,
      "method": "EBSD, 1 deg",
      "threshold_deg": 1.0,
      "step_um": null,
      "field_um2": null,
      "n_stat": null,
      "provenance": "text p.12 (central area, all positions)",
      "flags": [
        "no_uncertainty",
        "summary_statement",
        "range_midpoint"
      ],
      "note": "'ECD50% of the sub-grains is quite constant, between 1.1 and 1.3 um' (central area, Std samples)",
      "rose_rank": "B",
      "quality_marks": "meth:M cali:M samp:H irra:M meas:I veri:M",
      "relevance": 3.0,
      "context": "ZAC2022 p.12: 'The ECD50% of the sub-grains is quite constant, i.e., between 1.1 and 1.3 um' refers to the central area of the samples in general, not to Std-61 (Table IV gives no central sub-grain ECD for Std-61; the tabulated central values are Std-73 1.1-1.3 um and Cr-63 1.1 um)."
    }
  ],
  "cited_literature_values": [],
  "multi_sample_curves": [],
  "multi_sample_derived_values": [],
  "vocabulary": {
    "conventions": {
      "radius": {
        "r/R pellet": "radial position normalised to the pellet radius (CEA papers). Fabricated pellet radius used for depth conversion.",
        "r/ro, ro = 4.63 mm (cladding inner radius)": "Gerczak 2018 convention. With a closed gap at high burnup the hot pellet radius approaches the cladding inner radius, so r/ro ~ r/R near the rim, but the fabricated pellet radius is 4.53 mm: r/ro = 0.97 is 139 um from the cladding, i.e. r/R_fab ~ 0.99. Compare by DEPTH FROM SURFACE (um), not by r/R.",
        "r/R disc": "Noirot 2015 discs (radius 4.1 mm), burnup at disc edge ~19 % higher than centre."
      },
      "burnup": "GWd/tU = MWd/kgU (CEA, ORNL). GWd/tHM = GWd/tU for UO2. MWd/kgUO2 = 0.8815 x MWd/kgU (Gerczak Eq.1 correlation).",
      "misorientation_thresholds": "CEA: boundary detection 1 deg, LAGB/HAGB 10 deg, sub-grain/new grain ECD < 3 um. ORNL: grain definition 2 deg, LAGB/HAGB 15 deg. Cappia 2022 (not included): 3 deg. Values at different thresholds are NOT interchangeable.",
      "zones": {
        "center": "central area, inside Table II limit A/B (CEA) or r/ro < ~0.45 (ORNL)",
        "intermediate": "between central area and HBS transition (light zone)",
        "transition": "HBS transition zone (partial restructuring)",
        "rim": "fully restructured HBS rim (Table II limit C for CEA)",
        "periphery": "outer region of low-burnup samples with no HBS",
        "reference": "unirradiated",
        "disc center": "central part of a Halden disc"
      },
      "missing_value": "empty cell; a '-' in a source table is not transcribed",
      "ranges": "value_min/value_max with value = midpoint and flag range_midpoint"
    },
    "quantities": {
      "linear_heat_rate": {
        "unit": "W/cm",
        "definition": "linear heat rate / power history (ZAC Fig.1a vs days; GER Fig.1 vs burnup, converted from the temperature axis x0.25)"
      },
      "centreline_temperature": {
        "unit": "C",
        "definition": "centreline temperature history (ZAC Fig.1b vs days, Alcyone; GER Fig.1 vs burnup)"
      },
      "xe_produced_from_Nd": {
        "unit": "wt%",
        "definition": "Xe produced, derived from EPMA Nd profile (ZAC Fig.2, Std-61)"
      },
      "xe_measured_EPMA": {
        "unit": "wt%",
        "definition": "Xe measured by EPMA (ZAC Fig.2, Std-61)"
      },
      "mis2mean_frequency": {
        "unit": "%",
        "definition": "frequency of Mis2Mean misorientation per 0.2 deg class; x = class centre after correction (ZAC Figs.11a, 14d)"
      },
      "AMis2Mean": {
        "unit": "deg",
        "definition": "map average of the misorientation between each pixel and the mean orientation of its grain (grains at 10 deg)"
      },
      "mis2mean_misorientation": {
        "unit": "deg",
        "definition": "x only"
      },
      "restructured_fraction_1deg": {
        "unit": "%",
        "definition": "EBSD surface fraction of (sub)grains with ECD < 3 um enclosed by boundaries > 1 deg (CEA)"
      },
      "restructured_fraction_10deg": {
        "unit": "%",
        "definition": "EBSD surface fraction of grains with ECD < 3 um enclosed by boundaries > 10 deg (CEA)"
      },
      "subgrain_ECD50": {
        "unit": "um",
        "definition": "equivalent circle diameter such that 50 % of the sub-grain area is in smaller sub-grains (1 deg, ECD<3 um)"
      },
      "newgrain_ECD50": {
        "unit": "um",
        "definition": "as above for new grains at 10 deg (rim / transition)"
      },
      "line_misorientation_HAGB": {
        "unit": "um/um2",
        "definition": "length of boundaries >= 10 deg per pore-free map area; only maps with pixel <= 0.2 um"
      },
      "line_misorientation_LAGB": {
        "unit": "um/um2",
        "definition": "length of boundaries 1-10 deg per pore-free map area"
      },
      "local_bu_1R": {
        "unit": "1",
        "definition": "local burnup at pellet surface from EPMA Nd profile, GWd/tU (unit column '1' because stored as number; see note)"
      }
    },
    "flags": {
      "no_uncertainty": "no uncertainty reported",
      "small_field": "EBSD field < 500 um2 (few grains)",
      "sub_band_of_map": "value from a radial sub-band of the 1R map (Fig. 20/25c), field and step of the whole map given",
      "map_unassigned": "several maps at this position or reference specimen not identified",
      "digitized": "value read from a figure",
      "range_midpoint": "paper gives a range; value = midpoint",
      "summary_statement": "value summarises several positions",
      "x_class_centre": "x shifted from the lower class edge to the class centre",
      "low_export_precision": "the export rounds x or y to a step comparable with the data spacing or the values (e.g. 2 decimals on values ~0.02): re-export with more digits"
    },
    "rose_quality_ranking": {
      "framework": {
        "reference": "M.A. Rose, Quality Ranking System for Molten Salt Thermal Property Data, ANL/CFCT-22/26 (2022); applied as in M.A. Rose, Quality Ranking of Unary Fluoride Salt Property Data in MSTDB-TP, ANL/CFCT-23/48 (2023).",
        "adaptation": "The six Rose aspects are kept; their criteria are re-worded for post-irradiation microstructural examination (EBSD, TEM, EPMA, SEM). 'Composition analysis' becomes 'sample characterization', 'environmental controls' becomes 'irradiation-condition knowledge'. Verifiability is assessed per value from its provenance (see verifiability_by_provenance below).",
        "principles_from_rose": [
          "Assess each data set on the source publication only; agreement with other data sets does NOT raise the rank (the same error can be repeated by several groups).",
          "Keep all data, including superseded or low-rank entries.",
          "Keep the history of assessments (assessor, date, notes) with each data set.",
          "Mark the state-of-the-art value of each quantity: highest overall rank, then lowest uncertainty.",
          "Re-assess when methods become standardized or biases are found."
        ]
      },
      "aspects": {
        "method": {
          "H": "Standardized method with international consensus followed (e.g. ISO 13067 / ASTM E2627 EBSD grain size) and cited",
          "M": "Well-established technique used at several laboratories (EBSD misorientation analysis, TEM g.b and line-length counting, EPMA mapping, SEM image analysis); indicators and thresholds defined in the paper",
          "I": "Procedure unique to one laboratory or not described enough to be reproduced"
        },
        "calibration": {
          "H": "Response to a reference material verified AND all instruments calibrated (pattern-centre/step calibration, thickness standard, EPMA standards) and reported",
          "M": "Reference material response verified (e.g. unirradiated or single-crystal reference measured with the same procedure) OR instrument calibrations reported",
          "I": "No calibration or reference measurement reported"
        },
        "sample_characterization": {
          "H": "Fabrication data (enrichment, grain size, density/porosity, dopant) AND measured local burnup (e.g. EPMA-Nd profile) or equivalent measured local state",
          "M": "Fabrication data partly given and specimen-average burnup reported",
          "I": "Specimen burnup or fabrication data not reported"
        },
        "irradiation_conditions": {
          "H": "Local temperature measured (thermocouples) or controlled by design (e.g. isothermal disc irradiation with verified temperatures)",
          "M": "Power and temperature history at the specimen position calculated with a fuel-performance code or correlation and published",
          "I": "Irradiation conditions not reported beyond rod-average values"
        },
        "measurement_precision": {
          "H": "Uncertainty quantified from at least three replicate measurements (fields, grains, lamellae)",
          "M": "Propagated uncertainty or uncertainty budget (e.g. counting statistics + thickness), or standard error reported",
          "I": "No uncertainty reported"
        },
        "verifiability": {
          "H": "Raw data provided (EBSD maps .ang/.ctf/.h5, TEM images at full resolution, EPMA line data) and the reported value can be recomputed",
          "M": "Reported values tabulated or stated in the text, with the definition/processing of the indicator",
          "I": "Value only available in a figure (digitized) or quoted second-hand"
        }
      },
      "overall_rank": {
        "A": "H or M for all quality criteria and verifiability H",
        "B": "H or M for two or more quality criteria and verifiability H or M",
        "C": "Values calculated with models in the absence of measured values",
        "U*": "Uncertainties do not warrant quantitative use; all aspects but verifiability are H or M",
        "U": "Uncertainties do not warrant quantitative use"
      },
      "relevance": {
        "status": "Project-specific, NOT part of Rose: fitness of the sample for the target application, kept separate from quality.",
        "target_application": "PWR, standard UO2 (~10 um grains, undoped), base irradiation in normal operation",
        "by_sample_class": {
          "PWR_std_UO2": 3,
          "unirradiated_ref": 2,
          "PWR_Cr_UO2": 2,
          "HBWR_disc_std": 2,
          "HBWR_disc_LG": 1,
          "literature": 2,
          "model": 2
        },
        "overrides_by_flag": {
          "post_annealing": 1
        }
      },
      "value_level_rules": {
        "note": "Rose ranks data sets; these value flags mark single values whose uncertainty does not warrant quantitative use even inside a good data set.",
        "force_U_flags": {
          "coarse_step": "EBSD step too coarse for the sub-grain size",
          "drift": "map drift",
          "qualitative": "qualitative statement",
          "small_field": "field too small to be representative"
        },
        "verifiability_I_flags": {
          "position_ambiguous": "radial position not stated, read from a figure"
        }
      },
      "verifiability_by_provenance": {
        "raw data published": "H",
        "table or text": "M",
        "figure (digitized) or second-hand": "I"
      }
    },
    "license": "Curated tables: CC-BY-4.0 (to be confirmed by curator). Underlying values are facts extracted from the cited publications, which remain under their publishers' copyright; figures are not redistributed.",
    "creators": [
      {
        "name": "Elisa Cappellari",
        "role": "curator"
      }
    ]
  },
  "local_conditions_model": {
    "summary": "Local temperature and burnup at every radial point. Temperature: Halden-conductivity model for ZAC2022 and GER2018, reported for ONO2025 (Alcyone) and NOI2015 (FTEMP). Burnup: rim-profile model for ZAC2022 and ONO2025; literature values from Barani et al. 2020 for GER2018 and the NOI2015 76 GWd/tHM disc. Model values are Rose rank C.",
    "temperature": {
      "equation": "(1/r) d/dr( r k(T,bu) dT/dr ) = -q'''(r);  k dT/dr = -q_in(r)/(2 pi r), q_in = linear power generated inside r",
      "conductivity": "Halden (Wiesenack, HWR-469): k = 1/(0.1148 + 0.0035 b + 2.475e-4 (1 - 0.00333 b) T) + 0.0132 exp(0.00188 T); k in W/m/K, T in C, b = local burnup in MWd/kgUO2 = 0.8815 x MWd/kgU. Gerczak 2018 Eq. (1) uses the same form without the last (electronic) term; its printed '8e-4 b' coefficient is a typo for 2.475e-4 x 0.00333 = 8.24e-7.",
      "power_shape": "q'''(r) proportional to the local burnup shape f(r) below (rim power peaking)",
      "boundary_condition": "centreline temperature from the paper (Alcyone for ZAC2022, Halden correlation for GER2018); marched outwards (RK2, 400 cells)",
      "history": "ZAC2022: Fig. 1b centreline temperature and Fig. 1a linear power histories, burnup(t) proportional to the cumulative linear power, local T(r,t) averaged over operating periods (T_c > 300 C and LHR > 60 W/cm). GER2018: Fig. 1 centre temperature and LHR vs burnup, local T averaged over burnup. Rim amplitude grows linearly with burnup during the history.",
      "applied_to": {
        "ZAC2022": "all irradiated samples",
        "GER2018": "all points (r/ro taken as Barani's relative radius; power shape from Barani 2020 burnup profile)",
        "ONO2025": "not applied: Alcyone radial profile is reported (used as validation)",
        "NOI2015": "not applied: disc central temperature reported by the paper (FTEMP, Fig. 3 histories averaged over each disc's burnup). Radial difference within a disc ~20 C (85 % of the ~150 C centre-to-surface difference is axial, text p.78)."
      },
      "validation_against_alcyone": [
        {
          "sample_id": "ONO-Std-16",
          "inputs": {
            "centre_T_C": 982.2,
            "linear_heat_rate_W_cm": 237.3,
            "time_h": 5700,
            "burnup_GWd_tU": 15.6
          },
          "r_over_R": [
            0.0,
            0.02,
            0.04,
            0.06,
            0.08,
            0.1,
            0.12,
            0.14,
            0.16,
            0.18,
            0.2,
            0.22,
            0.24,
            0.26,
            0.28,
            0.3,
            0.32,
            0.34,
            0.36,
            0.38,
            0.4,
            0.42,
            0.44,
            0.46,
            0.48,
            0.5,
            0.52,
            0.54,
            0.56,
            0.58,
            0.6,
            0.62,
            0.64,
            0.66,
            0.68,
            0.7,
            0.72,
            0.74,
            0.76,
            0.78,
            0.8,
            0.82,
            0.84,
            0.86,
            0.88,
            0.9,
            0.92,
            0.94,
            0.96,
            0.98
          ],
          "model_C": [
            982.2,
            981.9,
            981.0,
            979.6,
            977.6,
            975.1,
            971.9,
            968.3,
            964.0,
            959.2,
            953.9,
            948.0,
            941.6,
            934.6,
            927.1,
            919.1,
            910.6,
            901.5,
            892.0,
            882.0,
            871.5,
            860.5,
            849.1,
            837.2,
            824.9,
            812.2,
            799.0,
            785.5,
            771.5,
            757.2,
            742.5,
            727.5,
            712.1,
            696.4,
            680.4,
            664.1,
            647.5,
            630.6,
            613.5,
            596.2,
            578.6,
            560.9,
            542.9,
            524.8,
            506.5,
            488.0,
            469.4,
            450.6,
            431.7,
            412.6
          ],
          "alcyone_C": [
            982.2,
            982.2,
            982.2,
            980.8,
            979.7,
            976.6,
            974.8,
            968.6,
            967.4,
            959.5,
            957.6,
            950.2,
            942.8,
            940.0,
            933.0,
            923.2,
            910.9,
            909.2,
            898.6,
            886.3,
            874.0,
            874.0,
            859.3,
            844.5,
            831.5,
            829.8,
            812.6,
            795.3,
            778.3,
            775.7,
            758.5,
            738.8,
            727.2,
            719.1,
            697.0,
            680.6,
            670.0,
            652.8,
            630.6,
            614.2,
            602.4,
            581.5,
            556.9,
            532.3,
            529.3,
            510.3,
            491.4,
            472.4,
            453.5,
            431.5
          ],
          "rms_C": 13.4,
          "max_abs_C": 23.7
        },
        {
          "sample_id": "ONO-Std-37",
          "inputs": {
            "centre_T_C": 948.3,
            "linear_heat_rate_W_cm": 204.6,
            "time_h": 20400,
            "burnup_GWd_tU": 36.6
          },
          "r_over_R": [
            0.0,
            0.02,
            0.04,
            0.06,
            0.08,
            0.1,
            0.12,
            0.14,
            0.16,
            0.18,
            0.2,
            0.22,
            0.24,
            0.26,
            0.28,
            0.3,
            0.32,
            0.34,
            0.36,
            0.38,
            0.4,
            0.42,
            0.44,
            0.46,
            0.48,
            0.5,
            0.52,
            0.54,
            0.56,
            0.58,
            0.6,
            0.62,
            0.64,
            0.66,
            0.68,
            0.7,
            0.72,
            0.74,
            0.76,
            0.78,
            0.8,
            0.82,
            0.84,
            0.86,
            0.88,
            0.9,
            0.92,
            0.94,
            0.96,
            0.98
          ],
          "model_C": [
            948.3,
            948.1,
            947.3,
            946.0,
            944.1,
            941.8,
            938.9,
            935.5,
            931.5,
            927.1,
            922.1,
            916.7,
            910.7,
            904.2,
            897.3,
            889.8,
            881.9,
            873.5,
            864.6,
            855.2,
            845.4,
            835.1,
            824.4,
            813.2,
            801.6,
            789.6,
            777.2,
            764.3,
            751.1,
            737.5,
            723.5,
            709.1,
            694.4,
            679.3,
            663.9,
            648.2,
            632.1,
            615.8,
            599.2,
            582.3,
            565.1,
            547.7,
            530.0,
            512.0,
            493.8,
            475.4,
            456.6,
            437.4,
            417.8,
            397.2
          ],
          "alcyone_C": [
            948.7,
            949.3,
            946.9,
            947.0,
            945.8,
            942.8,
            939.2,
            934.8,
            933.2,
            930.0,
            924.4,
            918.3,
            910.5,
            907.9,
            903.2,
            893.9,
            886.1,
            875.4,
            868.7,
            864.8,
            853.1,
            842.1,
            828.6,
            818.5,
            817.3,
            801.7,
            788.0,
            772.9,
            759.3,
            751.7,
            740.4,
            724.8,
            706.1,
            689.5,
            678.8,
            669.4,
            649.1,
            628.0,
            609.0,
            594.1,
            581.8,
            563.0,
            539.7,
            516.3,
            496.9,
            488.6,
            464.4,
            438.9,
            411.9,
            375.5
          ],
          "rms_C": 9.7,
          "max_abs_C": 21.7
        }
      ],
      "validation_against_gerczak_surface": {
        "sample_id": "GER-HBR-E02",
        "burnup_MWd_kgU": [
          1.0,
          2.0,
          3.0,
          4.0,
          5.0,
          6.0,
          7.0,
          8.0,
          9.0,
          10.0,
          11.0,
          12.0,
          13.0,
          14.0,
          15.0,
          16.0,
          17.0,
          18.0,
          19.0,
          20.0,
          21.0,
          22.0,
          23.0,
          24.0,
          25.0,
          26.0,
          27.0,
          28.0,
          29.0,
          30.0,
          31.0,
          32.0,
          33.0,
          34.0,
          35.0,
          36.0,
          37.0,
          38.0,
          39.0,
          40.0,
          41.0,
          42.0,
          43.0,
          44.0,
          45.0,
          46.0,
          47.0,
          48.0,
          49.0,
          50.0,
          51.0,
          52.0,
          53.0,
          54.0,
          55.0,
          56.0,
          57.0,
          58.0,
          59.0,
          60.0,
          61.0,
          62.0,
          63.0,
          64.0,
          65.0,
          66.0,
          67.0,
          68.0,
          69.0,
          70.0,
          71.0
        ],
        "model_surface_C": [
          563.1,
          562.7,
          535.0,
          528.1,
          523.1,
          517.4,
          511.7,
          491.8,
          490.8,
          485.4,
          478.6,
          473.6,
          467.5,
          465.3,
          483.1,
          446.1,
          440.9,
          435.6,
          430.2,
          424.8,
          418.9,
          413.9,
          404.9,
          401.6,
          399.4,
          396.5,
          396.3,
          396.9,
          396.7,
          397.3,
          395.7,
          396.7,
          396.6,
          396.6,
          399.2,
          402.3,
          382.4,
          385.4,
          386.0,
          387.3,
          388.2,
          389.1,
          390.1,
          397.1,
          376.4,
          374.7,
          376.9,
          378.7,
          382.7,
          385.1,
          386.7,
          389.2,
          401.3,
          403.2,
          403.6,
          403.9,
          402.2,
          402.2,
          398.8,
          400.0,
          401.9,
          403.2,
          407.4,
          322.8,
          379.4,
          381.7,
          382.4,
          383.8,
          385.4,
          386.8,
          388.9
        ],
        "paper_surface_C": [
          550.7,
          540.3,
          521.8,
          514.7,
          508.4,
          503.4,
          495.6,
          484.3,
          474.5,
          468.3,
          462.2,
          455.7,
          449.1,
          445.2,
          431.3,
          426.8,
          419.9,
          414.3,
          408.9,
          402.3,
          395.6,
          388.7,
          383.7,
          378.0,
          371.9,
          369.4,
          369.3,
          368.4,
          368.4,
          367.1,
          366.4,
          364.6,
          365.4,
          364.5,
          364.3,
          363.9,
          354.3,
          354.7,
          354.3,
          354.3,
          354.3,
          354.3,
          354.3,
          354.3,
          348.4,
          345.5,
          345.5,
          346.2,
          347.2,
          348.2,
          349.0,
          350.9,
          354.7,
          355.3,
          355.3,
          354.5,
          353.5,
          352.2,
          352.2,
          352.2,
          351.8,
          351.2,
          350.0,
          341.2,
          340.2,
          340.2,
          340.2,
          340.2,
          340.4,
          341.2,
          340.2
        ],
        "rms_C": 33.9,
        "median_diff_C": 31.2,
        "note": "power shape from Barani 2020 burnup profile (rim amplitude growing with burnup); Gerczak's surface temperature was computed with the reduced correlation (no electronic term) and a uniform power density, so part of the offset is methodological"
      },
      "uncertainty": "about +-15 C (rms vs Alcyone 11-14 C, max 23 C); larger in the HBS rim where porosity lowers k (not in the correlation)"
    },
    "burnup_profile": {
      "form": "bu(r)/bu_avg = f(r) = c [1 + p1 exp(-p2 d^p3)], d = depth below the pellet surface in mm, c normalises the area average to 1 (Lassmann/TUBRNP-type rim profile)",
      "p2": 6.267,
      "p3": 0.779,
      "p2_p3_fitted_on": "EPMA-Nd shapes of ONO2025 Std-37 (Fig. 3) and ZAC2022 Std-61 (Fig. 2, produced Xe from Nd); Lassmann default p2 = 3, p3 = 0.45 fits them with rms 0.04-0.05 instead of 0.02-0.03",
      "amplitude": "p1 set so that f(R) = measured edge/average burnup ratio: EPMA-Nd 1R burnup / specimen burnup where the paper gives it; otherwise the linear fit of those six ratios vs burnup; NOI2015 discs: edge 19 % above centre (text)",
      "edge_ratio_fit": {
        "intercept": 1.0749,
        "slope_per_GWd_tU": 0.013
      },
      "validation": [
        {
          "sample_id": "ONO-Std-37",
          "figure": "Fig. 3",
          "r_over_R": [
            0.0257,
            0.0751,
            0.1237,
            0.1721,
            0.2243,
            0.2721,
            0.3259,
            0.3736,
            0.4258,
            0.4751,
            0.5228,
            0.5774,
            0.6203,
            0.6786,
            0.7256,
            0.7739,
            0.8234,
            0.878,
            0.9057,
            0.9154,
            0.9226,
            0.9342,
            0.9403,
            0.9551,
            0.9655,
            0.9747,
            0.9841,
            0.9891,
            0.995,
            0.9964
          ],
          "measured_shape": [
            0.921,
            0.933,
            0.914,
            0.929,
            0.944,
            0.925,
            0.972,
            0.943,
            0.933,
            0.946,
            0.925,
            0.959,
            0.962,
            0.968,
            0.976,
            0.978,
            0.992,
            1.016,
            1.023,
            1.047,
            1.024,
            1.021,
            1.056,
            1.056,
            1.146,
            1.143,
            1.328,
            1.408,
            1.59,
            1.613
          ],
          "model_shape": [
            0.964,
            0.964,
            0.964,
            0.964,
            0.964,
            0.964,
            0.964,
            0.964,
            0.964,
            0.964,
            0.964,
            0.964,
            0.964,
            0.964,
            0.964,
            0.965,
            0.969,
            0.981,
            0.998,
            1.008,
            1.017,
            1.036,
            1.049,
            1.094,
            1.143,
            1.205,
            1.301,
            1.372,
            1.494,
            1.531
          ],
          "rms": 0.036,
          "used_for_fit": true
        },
        {
          "sample_id": "ZAC-Std-61",
          "figure": "Fig. 2",
          "r_over_R": [
            0.03,
            0.08,
            0.12,
            0.18,
            0.22,
            0.28,
            0.33,
            0.38,
            0.42,
            0.48,
            0.5267,
            0.57,
            0.63,
            0.67,
            0.73,
            0.77,
            0.83,
            0.88,
            0.91,
            0.91,
            0.93,
            0.93,
            0.95,
            0.955,
            0.965,
            0.9767,
            0.98,
            0.99,
            1.0
          ],
          "measured_shape": [
            0.92,
            0.935,
            0.938,
            0.945,
            0.935,
            0.938,
            0.947,
            0.938,
            0.938,
            0.931,
            0.938,
            0.945,
            0.949,
            0.956,
            0.963,
            0.963,
            0.978,
            1.001,
            1.017,
            1.017,
            1.06,
            1.06,
            1.07,
            1.092,
            1.151,
            1.281,
            1.327,
            1.515,
            1.787
          ],
          "model_shape": [
            0.953,
            0.953,
            0.953,
            0.953,
            0.953,
            0.953,
            0.953,
            0.953,
            0.953,
            0.953,
            0.953,
            0.953,
            0.953,
            0.953,
            0.954,
            0.955,
            0.961,
            0.978,
            1.004,
            1.004,
            1.039,
            1.039,
            1.101,
            1.124,
            1.184,
            1.289,
            1.329,
            1.499,
            1.873
          ],
          "rms": 0.024,
          "used_for_fit": true
        },
        {
          "sample_id": "ONO-Std-16",
          "figure": "Fig. 3",
          "r_over_R": [
            0.037,
            0.0751,
            0.1241,
            0.1737,
            0.2253,
            0.2769,
            0.3238,
            0.3747,
            0.4227,
            0.4778,
            0.5272,
            0.5742,
            0.6249,
            0.6684,
            0.7227,
            0.7737,
            0.8299,
            0.8753,
            0.9061,
            0.9148,
            0.9269,
            0.9343,
            0.9453,
            0.9552,
            0.9644,
            0.9757,
            0.9821,
            0.9859,
            0.9896,
            0.9932,
            0.996
          ],
          "measured_shape": [
            0.939,
            0.958,
            0.913,
            0.965,
            0.954,
            0.952,
            0.939,
            0.927,
            0.97,
            0.942,
            0.976,
            0.999,
            0.96,
            0.949,
            0.95,
            0.945,
            1.025,
            1.011,
            1.179,
            1.137,
            1.078,
            1.062,
            1.102,
            0.981,
            1.14,
            1.26,
            1.152,
            1.165,
            1.15,
            1.177,
            1.059
          ],
          "model_shape": [
            0.988,
            0.988,
            0.988,
            0.988,
            0.988,
            0.988,
            0.988,
            0.988,
            0.988,
            0.988,
            0.988,
            0.988,
            0.988,
            0.989,
            0.989,
            0.989,
            0.99,
            0.994,
            0.999,
            1.002,
            1.007,
            1.011,
            1.02,
            1.03,
            1.043,
            1.068,
            1.088,
            1.103,
            1.121,
            1.143,
            1.166
          ],
          "rms": 0.073,
          "used_for_fit": false
        }
      ],
      "uncertainty": "shape rms 0.02-0.03 on the fitted profiles; noisy for one-cycle fuel (Std-16, rms 0.09); GER2018 (2.9 % enrichment, 9.06 mm pellet) uses the fit without measured edge value",
      "applied_to": {
        "ZAC2022": "all irradiated samples (amplitude from EPMA-Nd 1R where given)",
        "ONO2025": "both samples (amplitude from EPMA-Nd 1R)",
        "GER2018": "not applied: local burnup from Barani 2020 (TRANSURANUS TUBRNP, Fig. 2 and Table 2)",
        "NOI2015": "not applied: local burnup from Barani 2020 Table 3 for the 76 GWd/tHM standard disc, disc average elsewhere"
      }
    },
    "samples": {
      "ZAC-Std-36": {
        "pellet_radius_mm": 4.096,
        "edge_to_average_ratio": 1.544,
        "edge_ratio_source": "linear fit of the six EPMA edge/average ratios vs burnup (1.075 + 0.0130 x BU)",
        "p1": 0.5912,
        "burnup_shape": [
          [
            0.0,
            0.9704
          ],
          [
            0.05,
            0.9704
          ],
          [
            0.1,
            0.9704
          ],
          [
            0.15,
            0.9704
          ],
          [
            0.2,
            0.9704
          ],
          [
            0.25,
            0.9704
          ],
          [
            0.3,
            0.9704
          ],
          [
            0.35,
            0.9704
          ],
          [
            0.4,
            0.9704
          ],
          [
            0.45,
            0.9704
          ],
          [
            0.5,
            0.9705
          ],
          [
            0.55,
            0.9705
          ],
          [
            0.6,
            0.9705
          ],
          [
            0.65,
            0.9706
          ],
          [
            0.7,
            0.9708
          ],
          [
            0.75,
            0.9714
          ],
          [
            0.8,
            0.9731
          ],
          [
            0.85,
            0.9783
          ],
          [
            0.9,
            0.9956
          ],
          [
            0.905,
            0.9988
          ],
          [
            0.91,
            1.0026
          ],
          [
            0.915,
            1.0069
          ],
          [
            0.92,
            1.0118
          ],
          [
            0.925,
            1.0175
          ],
          [
            0.93,
            1.0241
          ],
          [
            0.935,
            1.0317
          ],
          [
            0.94,
            1.0406
          ],
          [
            0.945,
            1.0509
          ],
          [
            0.95,
            1.0631
          ],
          [
            0.955,
            1.0774
          ],
          [
            0.96,
            1.0943
          ],
          [
            0.965,
            1.1146
          ],
          [
            0.97,
            1.139
          ],
          [
            0.975,
            1.1686
          ],
          [
            0.98,
            1.2052
          ],
          [
            0.985,
            1.2513
          ],
          [
            0.99,
            1.3112
          ],
          [
            0.991,
            1.3255
          ],
          [
            0.992,
            1.3408
          ],
          [
            0.993,
            1.3571
          ],
          [
            0.994,
            1.3748
          ],
          [
            0.995,
            1.3939
          ],
          [
            0.996,
            1.4149
          ],
          [
            0.997,
            1.4383
          ],
          [
            0.998,
            1.4649
          ],
          [
            0.999,
            1.4965
          ],
          [
            1.0,
            1.5442
          ]
        ],
        "temperature_basis": "time average over operating periods"
      },
      "ZAC-Std-61": {
        "pellet_radius_mm": 4.0965,
        "edge_to_average_ratio": 1.873,
        "edge_ratio_source": "EPMA-Nd burnup at 1R / specimen burnup (paper)",
        "p1": 0.9662,
        "burnup_shape": [
          [
            0.0,
            0.9526
          ],
          [
            0.05,
            0.9526
          ],
          [
            0.1,
            0.9526
          ],
          [
            0.15,
            0.9526
          ],
          [
            0.2,
            0.9526
          ],
          [
            0.25,
            0.9526
          ],
          [
