Repository: sciantix/sciantix-official

# HBS formation as a continuous transition (Landau functional)

## Files

| file | what it is |
|---|---|
| `hbs_formation_landau.py` | the model; the docstring carries the equations and the tagged assumptions |
| `data/*.json` | the experimental datasets, one file per paper (copies of `HBS_2026/data/json`) |
| `calibrate.py` | calibration: single fit, `--front` (weights of the objective), `--study` (data sets, point influence, leave one paper out) |
| `hbs_dataset.py` | reads `data/*.json` into calibration rows and targets |
| `compare_with_sciantix.py` | checks that the C++ reproduces this script |

File: utilities/HBSformation/data/NOI2015.json (part 2 of 6)
            "time_h": 5700,
            "burnup_GWd_tU": 15.6
          },
          "r_over_R": [
            "definition": "disc central temperature averaged over the irradiation (0-44 GWd/tHM); range_C = [end of irradiation, maximum]. History of the Std-103 GWd/tHM disc of the same microstructure (Fig. 3, the only histories shown, 'hot' irradiation condition) truncated at 44 GWd/tHM: assumption, the paper gives only 650-1050 C at BOL and 650-700 C at EOL for all studied discs. Discs sandwiched between Mo discs: centre-to-surface difference ~150 C, 85 % of it through the thickness (axial), so the radial difference is only ~20 C (text p.78); same value at every r/R.",
            "code": "FTEMP (HBWR project), some rodlets anchored to in-pile thermocouples",
            "source": "NOI2015 Fig. 3a digitized (NOI-Std-103), burnup average of 1-GWd/tHM bins; text p.78"
          },
          "burnup": {
            "value_GWd_tU": 44.0,
            "specimen_average_GWd_tU": 44.0,
            "rod_average_GWd_tU": null,
            "basis": "average",
            "definition": "disc average burnup; no local value published (Barani 2020 gives local values only for the 76 GWd/tHM standard-grain disc); disc periphery ~19 % above centre",
            "source": "NOI2015 text (GWd/tHM) x local_conditions_model.burnup_profile"
          },
          "measurements": [
            {
              "meas_id": "NOI2015-Fig8-NOI-Std-44-2",
              "sample_id": "NOI-Std-44",
              "quantity": "gb_fractional_coverage_after_1600C",
              "value": 53.9482,
              "value_min": null,
              "value_max": null,
              "unit": "%",
              "value_si": 0.539482,
              "unit_si": "1",
              "unc_low": null,
              "unc_high": null,
              "unc_type": null,
              "method": "SEM image analysis of grain-boundary coverage after 1600 C / 20 min annealing",
              "threshold_deg": null,
              "step_um": null,
              "field_um2": null,
              "n_stat": null,
              "provenance": "Fig. 8 p.81 (digitized, vector markers); r/R as read 0.4992",
              "flags": [
                "digitized",
                "no_uncertainty",
                "post_annealing"
              ],
              "note": null,
              "rose_rank": "U",
              "quality_marks": "meth:M cali:I samp:M irra:H meas:I veri:I",
              "relevance": 1
            }
          ]
        },
        {
          "r_over_R": 0.97,
          "r_over_R_range": null,
          "r_norm_convention": "r/R disc",
          "zone": null,
          "experiment_type": [
            "SEM"
          ],
          "temperature": {
            "value_C": 879.8,
            "range_C": [
              769.9,
              1052.0
            ],
            "centreline_C": 879.8,
            "basis": "reported",
            "definition": "disc central temperature averaged over the irradiation (0-44 GWd/tHM); range_C = [end of irradiation, maximum]. History of the Std-103 GWd/tHM disc of the same microstructure (Fig. 3, the only histories shown, 'hot' irradiation condition) truncated at 44 GWd/tHM: assumption, the paper gives only 650-1050 C at BOL and 650-700 C at EOL for all studied discs. Discs sandwiched between Mo discs: centre-to-surface difference ~150 C, 85 % of it through the thickness (axial), so the radial difference is only ~20 C (text p.78); same value at every r/R.",
            "code": "FTEMP (HBWR project), some rodlets anchored to in-pile thermocouples",
            "source": "NOI2015 Fig. 3a digitized (NOI-Std-103), burnup average of 1-GWd/tHM bins; text p.78"
          },
          "burnup": {
            "value_GWd_tU": 44.0,
            "specimen_average_GWd_tU": 44.0,
            "rod_average_GWd_tU": null,
            "basis": "average",
            "definition": "disc average burnup; no local value published (Barani 2020 gives local values only for the 76 GWd/tHM standard-grain disc); disc periphery ~19 % above centre",
            "source": "NOI2015 text (GWd/tHM) x local_conditions_model.burnup_profile"
          },
          "measurements": [
            {
              "meas_id": "NOI2015-Fig8-NOI-Std-44-3",
              "sample_id": "NOI-Std-44",
              "quantity": "gb_fractional_coverage_after_1600C",
              "value": 58.4985,
              "value_min": null,
              "value_max": null,
              "unit": "%",
              "value_si": 0.584985,
              "unit_si": "1",
              "unc_low": null,
              "unc_high": null,
              "unc_type": null,
              "method": "SEM image analysis of grain-boundary coverage after 1600 C / 20 min annealing",
              "threshold_deg": null,
              "step_um": null,
              "field_um2": null,
              "n_stat": null,
              "provenance": "Fig. 8 p.81 (digitized, vector markers); r/R as read 0.9682",
              "flags": [
                "digitized",
                "no_uncertainty",
                "post_annealing"
              ],
              "note": null,
              "rose_rank": "U",
              "quality_marks": "meth:M cali:I samp:M irra:H meas:I veri:I",
              "relevance": 1
            }
          ]
        },
        {
          "r_over_R": null,
          "r_over_R_range": null,
          "r_norm_convention": "r/R disc",
          "zone": null,
          "experiment_type": [
            "SIMS",
            "annealing (Merarg)",
            "SEM"
          ],
          "temperature": {
            "value_C": 879.8,
            "range_C": [
              769.9,
              1052.0
            ],
            "centreline_C": 879.8,
            "basis": "reported",
            "definition": "disc central temperature averaged over the irradiation (0-44 GWd/tHM); range_C = [end of irradiation, maximum]. History of the Std-103 GWd/tHM disc of the same microstructure (Fig. 3, the only histories shown, 'hot' irradiation condition) truncated at 44 GWd/tHM: assumption, the paper gives only 650-1050 C at BOL and 650-700 C at EOL for all studied discs. Discs sandwiched between Mo discs: centre-to-surface difference ~150 C, 85 % of it through the thickness (axial), so the radial difference is only ~20 C (text p.78); same value at every r/R.",
            "code": "FTEMP (HBWR project), some rodlets anchored to in-pile thermocouples",
            "source": "NOI2015 Fig. 3a digitized (NOI-Std-103), burnup average of 1-GWd/tHM bins; text p.78"
          },
          "burnup": {
            "value_GWd_tU": 44.0,
            "specimen_average_GWd_tU": 44.0,
            "rod_average_GWd_tU": null,
            "basis": "average",
            "definition": "disc average burnup; no local value published (Barani 2020 gives local values only for the 76 GWd/tHM standard-grain disc); disc periphery ~19 % above centre",
            "source": "NOI2015 text (GWd/tHM) x local_conditions_model.burnup_profile"
          },
          "measurements": [
            {
              "meas_id": "M0285",
              "sample_id": "NOI-Std-44",
              "quantity": "fgr_annealing_1600C",
              "value": 33.0,
              "value_min": null,
              "value_max": null,
              "unit": "%",
              "value_si": 0.33,
              "unit_si": "1",
              "unc_low": null,
              "unc_high": null,
              "unc_type": null,
              "method": "Merarg annealing + SIMS/SEM",
              "threshold_deg": null,
              "step_um": null,
              "field_um2": null,
              "n_stat": null,
              "provenance": "text p.82",
              "flags": [
                "post_annealing",
                "no_uncertainty"
              ],
              "note": "1600 C, 20 min",
              "rose_rank": "B",
              "quality_marks": "meth:M cali:I samp:M irra:H meas:I veri:M",
              "relevance": 1.0
            },
            {
              "meas_id": "M0287",
              "sample_id": "NOI-Std-44",
              "quantity": "intergranular_porosity_after_1600C",
              "value": 6.2,
              "value_min": null,
              "value_max": null,
              "unit": "%",
              "value_si": 0.062,
              "unit_si": "1",
              "unc_low": null,
              "unc_high": null,
              "unc_type": null,
              "method": "Merarg annealing + SIMS/SEM",
              "threshold_deg": null,
              "step_um": null,
              "field_um2": null,
              "n_stat": null,
              "provenance": "text p.81",
              "flags": [
                "post_annealing",
                "no_uncertainty"
              ],
              "note": null,
              "rose_rank": "B",
              "quality_marks": "meth:M cali:I samp:M irra:H meas:I veri:M",
              "relevance": 1.0
            },
            {
              "meas_id": "M0289",
              "sample_id": "NOI-Std-44",
              "quantity": "gas_in_bubbles_after_1600C",
              "value": 54.0,
              "value_min": null,
              "value_max": null,
              "unit": "%",
              "value_si": 0.54,
              "unit_si": "1",
              "unc_low": null,
              "unc_high": null,
              "unc_type": null,
              "method": "Merarg annealing + SIMS/SEM",
              "threshold_deg": null,
              "step_um": null,
              "field_um2": null,
              "n_stat": null,
              "provenance": "text p.82",
              "flags": [
                "post_annealing",
                "no_uncertainty"
              ],
              "note": "SIMS, % of production",
              "rose_rank": "B",
              "quality_marks": "meth:M cali:I samp:M irra:H meas:I veri:M",
              "relevance": 1.0
            }
          ]
        }
      ],
      "digitized_curves": [
        {
          "curve_id": "NOI2015|Fig. 8|Standard grain 44|auto",
          "figure": "Fig. 8",
          "series": "Standard grain 44",
          "kind": "profile",
          "r_over_R": null,
          "x_quantity": "r_over_R",
          "x_unit": "1",
          "y_quantity": "gb_fractional_coverage_after_1600C",
          "y_unit": "%",
          "provenance": "Fig. 8 p.81 (digitized, autodigitize.py (automatic, Claude), vector extraction)",
          "flags": [
            "digitized"
          ],
          "rose_rank": "U",
          "points": [
            [
              0.048861,
              54.8021
            ],
            [
              0.499155,
              53.9482
            ],
            [
              0.968208,
              58.4985
            ]
          ]
        }
      ],
      "digitized_derived_values": [
        {
          "figure": "Fig. 8",
          "series": "Standard grain 44",
          "r_over_R": null,
          "quantity": "mean_gb_fractional_coverage_after_1600C_all positions",
          "value": 55.7496,
          "unit": "%",
          "method": "mean of digitized points with r_over_R in all positions (point average) [automatic]"
        }
      ]
    },
    {
      "sample_id": "NOI-Std-76",
      "label_in_paper": "standard-grain disc 76 GWd/tHM",
      "sample_class": "HBWR_disc_std",
      "fuel": "UO2",
      "dopant": "none",
      "enrichment_pct": 19.77,
      "grain_size_um": 18.0,
      "pellet_diameter_mm": 8.2,
      "axial_height_mm": null,
      "n_cycles": null,
      "lhr_mean_W_cm": null,
      "fgr_rod_pct": null,
      "burnup": {
        "value_GWd_tU": 76.0,
        "specimen_average_GWd_tU": 76.0,
        "rod_average_GWd_tU": null,
        "basis": "average",
        "definition": "local burnup at r/R = 0 from the rim profile (edge/average 1.18)",
        "source": "NOI2015 text (GWd/tHM) x local_conditions_model.burnup_profile"
      },
      "temperature": {
        "value_C": 807.7,
        "range_C": [
          656.1,
          1052.0
        ],
        "centreline_C": 807.7,
        "basis": "reported",
        "definition": "disc central temperature averaged over the irradiation (0-76 GWd/tHM); range_C = [end of irradiation, maximum]. History of the Std-103 GWd/tHM disc of the same microstructure (Fig. 3, the only histories shown, 'hot' irradiation condition) truncated at 76 GWd/tHM: assumption, the paper gives only 650-1050 C at BOL and 650-700 C at EOL for all studied discs. Discs sandwiched between Mo discs: centre-to-surface difference ~150 C, 85 % of it through the thickness (axial), so the radial difference is only ~20 C (text p.78); same value at every r/R.",
        "code": "FTEMP (HBWR project), some rodlets anchored to in-pile thermocouples",
        "source": "NOI2015 Fig. 3a digitized (NOI-Std-103), burnup average of 1-GWd/tHM bins; text p.78"
      },
      "notes": "Centre T 650-1050 C BOL, 650-700 C EOL; local disc T 560-700 C at 700 C centre; disc periphery burnup ~+19 %.",
      "points": [
        {
          "r_over_R": 0.3,
          "r_over_R_range": null,
          "r_norm_convention": "r/R disc",
          "zone": null,
          "experiment_type": [
            "EPMA"
          ],
          "temperature": {
            "value_C": 807.7,
            "range_C": [
              656.1,
              1052.0
            ],
            "centreline_C": 807.7,
            "basis": "reported",
            "definition": "disc central temperature averaged over the irradiation (0-76 GWd/tHM); range_C = [end of irradiation, maximum]. History of the Std-103 GWd/tHM disc of the same microstructure (Fig. 3, the only histories shown, 'hot' irradiation condition) truncated at 76 GWd/tHM: assumption, the paper gives only 650-1050 C at BOL and 650-700 C at EOL for all studied discs. Discs sandwiched between Mo discs: centre-to-surface difference ~150 C, 85 % of it through the thickness (axial), so the radial difference is only ~20 C (text p.78); same value at every r/R.",
            "code": "FTEMP (HBWR project), some rodlets anchored to in-pile thermocouples",
            "source": "NOI2015 Fig. 3a digitized (NOI-Std-103), burnup average of 1-GWd/tHM bins; text p.78"
          },
          "burnup": {
            "value_GWd_tU": 72.4,
            "specimen_average_GWd_tU": 76.0,
            "rod_average_GWd_tU": null,
            "basis": "literature",
            "definition": "local burnup at r/R = 0.3 from Barani et al. 2020 (constrained optimisation: disc average 76, periphery 19 % above centre)",
            "source": "Barani 2020 Table 3"
          },
          "measurements": [
            {
              "meas_id": "NOI2015-Fig6-NOI-Std-76-1",
              "sample_id": "NOI-Std-76",
              "quantity": "HBS_area_fraction_Xe",
              "value": 45.6949,
              "value_min": null,
              "value_max": null,
              "unit": "%",
              "value_si": 0.456949,
              "unit_si": "1",
              "unc_low": null,
              "unc_high": null,
              "unc_type": null,
              "method": "EPMA Xe X-ray maps: area fraction of Xe-depleted zones, average of the fields at each radial position",
              "threshold_deg": null,
              "step_um": null,
              "field_um2": null,
              "n_stat": null,
              "provenance": "Fig. 6 p.81 (digitized, vector markers); r/R as read 0.2990",
              "flags": [
                "digitized",
                "no_uncertainty"
              ],
              "note": "Barani 2020 Table 3 reads 0.41 at this position (estimated volume 0.55); the vector marker of Fig. 6 gives 0.457. Area fraction = volume fraction (Delesse).",
              "rose_rank": "U",
              "quality_marks": "meth:M cali:I samp:M irra:H meas:I veri:I",
              "relevance": 2
            }
          ]
        },
        {
          "r_over_R": 0.66,
          "r_over_R_range": null,
          "r_norm_convention": "r/R disc",
          "zone": null,
          "experiment_type": [
            "EPMA"
          ],
          "temperature": {
            "value_C": 807.7,
            "range_C": [
              656.1,
              1052.0
            ],
            "centreline_C": 807.7,
            "basis": "reported",
            "definition": "disc central temperature averaged over the irradiation (0-76 GWd/tHM); range_C = [end of irradiation, maximum]. History of the Std-103 GWd/tHM disc of the same microstructure (Fig. 3, the only histories shown, 'hot' irradiation condition) truncated at 76 GWd/tHM: assumption, the paper gives only 650-1050 C at BOL and 650-700 C at EOL for all studied discs. Discs sandwiched between Mo discs: centre-to-surface difference ~150 C, 85 % of it through the thickness (axial), so the radial difference is only ~20 C (text p.78); same value at every r/R.",
            "code": "FTEMP (HBWR project), some rodlets anchored to in-pile thermocouples",
            "source": "NOI2015 Fig. 3a digitized (NOI-Std-103), burnup average of 1-GWd/tHM bins; text p.78"
          },
          "burnup": {
            "value_GWd_tU": 77.3,
            "specimen_average_GWd_tU": 76.0,
            "rod_average_GWd_tU": null,
            "basis": "literature",
            "definition": "local burnup at r/R = 0.66 from Barani et al. 2020 (constrained optimisation: disc average 76, periphery 19 % above centre)",
            "source": "Barani 2020 Table 3"
          },
          "measurements": [
            {
              "meas_id": "NOI2015-Fig6-NOI-Std-76-2",
              "sample_id": "NOI-Std-76",
              "quantity": "HBS_area_fraction_Xe",
              "value": 50.1143,
              "value_min": null,
              "value_max": null,
              "unit": "%",
              "value_si": 0.501143,
              "unit_si": "1",
              "unc_low": null,
              "unc_high": null,
              "unc_type": null,
              "method": "EPMA Xe X-ray maps: area fraction of Xe-depleted zones, average of the fields at each radial position",
              "threshold_deg": null,
              "step_um": null,
              "field_um2": null,
              "n_stat": null,
              "provenance": "Fig. 6 p.81 (digitized, vector markers); r/R as read 0.6590",
              "flags": [
                "digitized",
                "no_uncertainty"
              ],
              "note": "Barani 2020 Table 3 reads 0.46 at this position (estimated volume 0.60); the vector marker of Fig. 6 gives 0.501. Area fraction = volume fraction (Delesse).",
              "rose_rank": "U",
              "quality_marks": "meth:M cali:I samp:M irra:H meas:I veri:I",
              "relevance": 2
            }
          ]
        },
        {
          "r_over_R": 0.97,
          "r_over_R_range": null,
          "r_norm_convention": "r/R disc",
          "zone": null,
          "experiment_type": [
            "EPMA"
          ],
          "temperature": {
            "value_C": 807.7,
            "range_C": [
              656.1,
              1052.0
            ],
            "centreline_C": 807.7,
            "basis": "reported",
            "definition": "disc central temperature averaged over the irradiation (0-76 GWd/tHM); range_C = [end of irradiation, maximum]. History of the Std-103 GWd/tHM disc of the same microstructure (Fig. 3, the only histories shown, 'hot' irradiation condition) truncated at 76 GWd/tHM: assumption, the paper gives only 650-1050 C at BOL and 650-700 C at EOL for all studied discs. Discs sandwiched between Mo discs: centre-to-surface difference ~150 C, 85 % of it through the thickness (axial), so the radial difference is only ~20 C (text p.78); same value at every r/R.",
            "code": "FTEMP (HBWR project), some rodlets anchored to in-pile thermocouples",
            "source": "NOI2015 Fig. 3a digitized (NOI-Std-103), burnup average of 1-GWd/tHM bins; text p.78"
          },
          "burnup": {
            "value_GWd_tU": 83.8,
            "specimen_average_GWd_tU": 76.0,
            "rod_average_GWd_tU": null,
            "basis": "literature",
            "definition": "local burnup at r/R = 0.97 from Barani et al. 2020 (constrained optimisation: disc average 76, periphery 19 % above centre)",
            "source": "Barani 2020 Table 3"
          },
          "measurements": [
            {
              "meas_id": "NOI2015-Fig6-NOI-Std-76-3",
              "sample_id": "NOI-Std-76",
              "quantity": "HBS_area_fraction_Xe",
              "value": 53.1478,
              "value_min": null,
              "value_max": null,
              "unit": "%",
              "value_si": 0.531478,
              "unit_si": "1",
              "unc_low": null,
              "unc_high": null,
              "unc_type": null,
              "method": "EPMA Xe X-ray maps: area fraction of Xe-depleted zones, average of the fields at each radial position",
              "threshold_deg": null,
              "step_um": null,
              "field_um2": null,
              "n_stat": null,
              "provenance": "Fig. 6 p.81 (digitized, vector markers); r/R as read 0.9697",
              "flags": [
                "digitized",
                "no_uncertainty"
              ],
              "note": "Barani 2020 Table 3 reads 0.49 at this position (estimated volume 0.62); the vector marker of Fig. 6 gives 0.531. Area fraction = volume fraction (Delesse).",
              "rose_rank": "U",
              "quality_marks": "meth:M cali:I samp:M irra:H meas:I veri:I",
              "relevance": 2
            }
          ]
        },
        {
          "r_over_R": null,
          "r_over_R_range": null,
          "r_norm_convention": "r/R disc",
          "zone": "disc center",
          "experiment_type": [
            "EPMA"
          ],
          "temperature": {
            "value_C": 807.7,
            "range_C": [
              656.1,
              1052.0
            ],
            "centreline_C": 807.7,
            "basis": "reported",
            "definition": "disc central temperature averaged over the irradiation (0-76 GWd/tHM); range_C = [end of irradiation, maximum]. History of the Std-103 GWd/tHM disc of the same microstructure (Fig. 3, the only histories shown, 'hot' irradiation condition) truncated at 76 GWd/tHM: assumption, the paper gives only 650-1050 C at BOL and 650-700 C at EOL for all studied discs. Discs sandwiched between Mo discs: centre-to-surface difference ~150 C, 85 % of it through the thickness (axial), so the radial difference is only ~20 C (text p.78); same value at every r/R.",
            "code": "FTEMP (HBWR project), some rodlets anchored to in-pile thermocouples",
            "source": "NOI2015 Fig. 3a digitized (NOI-Std-103), burnup average of 1-GWd/tHM bins; text p.78"
          },
          "burnup": {
            "value_GWd_tU": 76.0,
            "specimen_average_GWd_tU": 76.0,
            "rod_average_GWd_tU": null,
            "basis": "average",
            "definition": "disc average burnup; no local value published (Barani 2020 gives local values only for the 76 GWd/tHM standard-grain disc); disc periphery ~19 % above centre",
            "source": "NOI2015 text (GWd/tHM) x local_conditions_model.burnup_profile"
          },
          "measurements": [
            {
              "meas_id": "M0281",
              "sample_id": "NOI-Std-76",
              "quantity": "HBS_area_fraction_Xe",
              "value": 41.0,
              "value_min": null,
              "value_max": null,
              "unit": "%",
              "value_si": 0.41,
              "unit_si": "1",
              "unc_low": null,
              "unc_high": null,
              "unc_type": null,
              "method": "EPMA Xe X-ray maps: area fraction of Xe-depleted zones",
              "threshold_deg": null,
              "step_um": null,
              "field_um2": null,
              "n_stat": null,
              "provenance": "text p.79, Fig.5",
              "flags": [
                "no_uncertainty",
                "single_field"
              ],
              "note": "one analysed field, central part of disc",
              "rose_rank": "B",
              "quality_marks": "meth:M cali:I samp:M irra:H meas:I veri:M",
              "relevance": 2.0
            }
          ]
        }
      ],
      "digitized_curves": [
        {
          "curve_id": "NOI2015|Fig. 6|Standard grain 76|auto",
          "figure": "Fig. 6",
          "series": "Standard grain 76",
          "kind": "profile",
          "r_over_R": null,
          "x_quantity": "r_over_R",
          "x_unit": "1",
          "y_quantity": "HBS_area_fraction_Xe",
          "y_unit": "%",
          "provenance": "Fig. 6 p.81 (digitized, autodigitize.py (automatic, Claude), vector extraction)",
          "flags": [
            "digitized"
          ],
          "rose_rank": "U",
          "points": [
            [
              0.299039,
              45.6949
            ],
            [
              0.658995,
              50.1143
            ],
            [
              0.96972,
              53.1478
            ]
          ]
        }
      ],
      "digitized_derived_values": [
        {
          "figure": "Fig. 6",
          "series": "Standard grain 76",
          "r_over_R": null,
          "quantity": "mean_HBS_area_fraction_Xe_all positions",
          "value": 49.6523,
          "unit": "%",
          "method": "mean of digitized points with r_over_R in all positions (point average) [automatic]"
        }
      ]
    },
    {
      "sample_id": "NOI-Std-103",
      "label_in_paper": "standard-grain disc 103 GWd/tHM",
      "sample_class": "HBWR_disc_std",
      "fuel": "UO2",
      "dopant": "none",
      "enrichment_pct": 19.77,
      "grain_size_um": 18.0,
      "pellet_diameter_mm": 8.2,
      "axial_height_mm": null,
      "n_cycles": null,
      "lhr_mean_W_cm": null,
      "fgr_rod_pct": null,
      "burnup": {
        "value_GWd_tU": 103.0,
        "specimen_average_GWd_tU": 103.0,
        "rod_average_GWd_tU": null,
        "basis": "average",
        "definition": "local burnup at r/R = 0 from the rim profile (edge/average 1.18)",
        "source": "NOI2015 text (GWd/tHM) x local_conditions_model.burnup_profile"
      },
      "temperature": {
        "value_C": 777.7,
        "range_C": [
          711.7,
          1052.0
        ],
        "centreline_C": 777.7,
        "basis": "reported",
        "definition": "disc central temperature averaged over the irradiation (0-103 GWd/tHM); range_C = [end of irradiation, maximum]. Discs sandwiched between Mo discs: centre-to-surface difference ~150 C, 85 % of it through the thickness (axial), so the radial difference is only ~20 C (text p.78); same value at every r/R.",
        "code": "FTEMP (HBWR project), some rodlets anchored to in-pile thermocouples",
        "source": "NOI2015 Fig. 3a digitized (NOI-Std-103), burnup average of 1-GWd/tHM bins; text p.78"
      },
      "notes": "Fully transformed to HBS (from ref [1] Noirot 2014).",
      "points": [
        {
          "r_over_R": null,
          "r_over_R_range": null,
          "r_norm_convention": "r/R disc",
          "zone": null,
          "experiment_type": [
            "EPMA",
            "SEM",
            "SIMS",
            "annealing (Merarg)"
          ],
          "temperature": {
            "value_C": 777.7,
            "range_C": [
              711.7,
              1052.0
            ],
            "centreline_C": 777.7,
            "basis": "reported",
            "definition": "disc central temperature averaged over the irradiation (0-103 GWd/tHM); range_C = [end of irradiation, maximum]. Discs sandwiched between Mo discs: centre-to-surface difference ~150 C, 85 % of it through the thickness (axial), so the radial difference is only ~20 C (text p.78); same value at every r/R.",
            "code": "FTEMP (HBWR project), some rodlets anchored to in-pile thermocouples",
            "source": "NOI2015 Fig. 3a digitized (NOI-Std-103), burnup average of 1-GWd/tHM bins; text p.78"
          },
          "burnup": {
            "value_GWd_tU": 103.0,
            "specimen_average_GWd_tU": 103.0,
            "rod_average_GWd_tU": null,
            "basis": "average",
            "definition": "disc average burnup; no local value published (Barani 2020 gives local values only for the 76 GWd/tHM standard-grain disc); disc periphery ~19 % above centre",
            "source": "NOI2015 text (GWd/tHM) x local_conditions_model.burnup_profile"
          },
          "measurements": [
            {
              "meas_id": "M0283",
              "sample_id": "NOI-Std-103",
              "quantity": "HBS_area_fraction_Xe",
              "value": 100.0,
              "value_min": null,
              "value_max": null,
              "unit": "%",
              "value_si": 1.0,
              "unit_si": "1",
              "unc_low": null,
              "unc_high": null,
              "unc_type": null,
              "method": "SEM/EPMA (ref [1])",
              "threshold_deg": null,
              "step_um": null,
              "field_um2": null,
              "n_stat": null,
              "provenance": "text p.79 (from ref [1] Noirot 2014)",
              "flags": [
                "cited_secondary",
                "no_uncertainty"
              ],
              "note": "'fully transformed into HBS'",
              "rose_rank": "U",
              "quality_marks": "meth:M cali:I samp:M irra:H meas:I veri:I",
              "relevance": 2.0
            },
            {
              "meas_id": "M0291",
              "sample_id": "NOI-Std-103",
              "quantity": "fgr_annealing_1200C",
              "value": 30.0,
              "value_min": null,
              "value_max": null,
              "unit": "%",
              "value_si": 0.3,
              "unit_si": "1",
              "unc_low": null,
              "unc_high": null,
              "unc_type": null,
              "method": "Merarg annealing + SIMS/SEM",
              "threshold_deg": null,
              "step_um": null,
              "field_um2": null,
              "n_stat": null,
              "provenance": "text p.82",
              "flags": [
                "post_annealing",
                "no_uncertainty"
              ],
              "note": "0.2 C/s to 1200 C, 15 min hold",
              "rose_rank": "B",
              "quality_marks": "meth:M cali:I samp:M irra:H meas:I veri:M",
              "relevance": 1.0
            }
          ]
        }
      ],
      "digitized_curves": [
        {
          "curve_id": "NOI2015|Fig. 3a|Standard grain 103|auto",
          "figure": "Fig. 3a",
          "series": "Standard grain 103",
          "kind": "curve",
          "r_over_R": null,
          "x_quantity": "burnup",
          "x_unit": "GWd/tHM",
          "y_quantity": "centreline_temperature",
          "y_unit": "C",
          "provenance": "Fig. 3a p.79 (digitized, autodigitize.py (automatic, Claude), raster)",
          "flags": [
            "digitized"
          ],
          "rose_rank": "C",
          "points": [
            [
              0.522891,
              1035.79
            ],
            [
              0.660045,
              1053.98
            ],
            [
              0.7972,
              1065.56
            ],
            [
              0.7972,
              1035.79
            ],
            [
              0.934354,
              1068.87
            ],
            [
              1.07151,
              1035.79
            ],
            [
              1.20866,
              1062.25
            ],
            [
              1.34582,
              1032.48
            ],
            [
              1.48297,
              1065.56
            ],
            [
              1.62012,
              1053.98
            ],
            [
              1.75728,
              1060.6
            ],
            [
              1.89443,
              1035.79
            ],
            [
              1.89443,
              984.515
            ],
            [
              2.03159,
              1040.75
            ],
            [
              2.16874,
              1045.71
            ],
            [
              2.16874,
              1006.02
            ],
            [
              2.30589,
              1047.37
            ],
            [
              2.44305,
              1010.98
            ],
            [
              2.5802,
              1039.1
            ],
            [
              2.5802,
              1083.76
            ],
            [
              2.71736,
              1092.03
            ],
            [
              2.71736,
              1042.41
            ],
            [
              2.85451,
              1092.03
            ],
            [
              2.99166,
              1015.94
            ],
            [
              3.12882,
              963.013
            ],
            [
              3.12882,
              1072.18
            ],
            [
              3.26597,
              1032.48
            ],
            [
              3.26597,
              948.127
            ],
            [
              3.40313,
              1002.71
            ],
            [
              3.54028,
              949.781
            ],
            [
              3.67744,
              961.359
            ],
            [
              3.67744,
              1014.29
            ],
            [
              3.81459,
              963.013
            ],
            [
              3.95174,
              967.975
            ],
            [
              3.95174,
              977.899
            ],
            [
              4.0889,
              989.478
            ],
            [
              4.0889,
              1004.36
            ],
            [
              4.22605,
              982.861
            ],
            [
              4.36321,
              991.132
            ],
            [
              4.36321,
              972.937
            ],
            [
              4.50036,
              966.321
            ],
            [
              4.50036,
              982.861
            ],
            [
              4.63751,
              953.089
            ],
            [
              4.77467,
              1030.83
            ],
            [
              4.91182,
              1035.79
            ],
            [
              4.91182,
              953.089
            ],
            [
              5.04898,
              999.402
            ],
            [
              5.18613,
              1034.96
            ],
            [
              5.59759,
              1032.48
            ],
            [
              5.8719,
              1027.52
            ],
            [
              6.00905,
              1022.56
            ],
            [
              6.14621,
              1030.83
            ],
            [
              6.55767,
              1027.52
            ],
            [
              6.83198,
              1035.79
            ],
            [
              6.96913,
              1030.83
            ],
            [
              6.96913,
              1047.37
            ],
            [
              7.10629,
              1032.48
            ],
            [
              7.24344,
              1039.1
            ],
            [
              7.24344,
              1060.6
            ],
            [
              7.3806,
              1044.06
            ],
            [
              7.51775,
              1053.98
            ],
            [
              7.6549,
              1047.37
            ],
            [
              8.06637,
              1051.5
            ],
            [
              8.20352,
              1062.25
            ],
            [
              8.34067,
              1049.02
            ],
            [
              8.47783,
              1053.98
            ],
            [
              8.61498,
              939.857
            ],
            [
              8.75214,
              1050.68
            ],
            [
              8.88929,
              939.857
            ],
            [
              9.02644,
              996.094
            ],
            [
              9.02644,
              1058.95
            ],
            [
              9.1636,
              1032.48
            ],
            [
              9.30075,
              1049.02
            ],
            [
              9.30075,
              1060.6
            ],
            [
              9.43791,
              1049.02
            ],
            [
              9.71221,
              1053.98
            ],
            [
              9.71221,
              1045.71
            ],
            [
              9.84937,
              1052.33
            ],
            [
              9.98652,
              1040.75
            ],
            [
              10.398,
              1044.06
            ],
            [
              10.398,
              972.937
            ],
            [
              10.5351,
              967.975
            ],
            [
              10.5351,
              1044.06
            ],
            [
              10.6723,
              915.047
            ],
            [
              10.8094,
              920.009
            ],
            [
              10.9466,
              956.397
            ],
            [
              10.9466,
              1024.21
            ],
            [
              11.0838,
              956.397
            ],
            [
              11.2209,
              966.321
            ],
            [
              11.6324,
              965.494
            ],
            [
              12.0438,
              963.013
            ],
            [
              12.0438,
              971.283
            ],
            [
              12.181,
              896.852
            ],
            [
              12.3181,
              878.658
            ],
            [
              12.3181,
              967.975
            ],
            [
              12.5924,
              936.549
            ],
            [
              12.7296,
              948.127
            ],
            [
              12.7296,
              972.937
            ],
            [
              12.8668,
              963.013
            ],
            [
              13.0039,
              972.937
            ],
            [
              13.1411,
              949.781
            ],
            [
              13.2782,
              943.165
            ],
            [
              13.2782,
              971.283
            ],
            [
              13.4154,
              964.667
            ],
            [
              13.4154,
              943.165
            ],
            [
              13.5525,
              958.051
            ],
            [
              13.6897,
              948.127
            ],
            [
              13.8268,
              953.089
            ],
            [
              13.8268,
              961.359
            ],
            [
              13.964,
              954.743
            ],
            [
              13.964,
              971.283
            ],
            [
              14.1011,
              956.397
            ],
            [
              14.2383,
              974.591
            ],
            [
              14.3755,
              958.051
            ],
            [
              14.5126,
              951.435
            ],
            [
              14.5126,
              974.591
            ],
            [
              14.6498,
              939.857
            ],
            [
              14.7869,
              966.321
            ],
            [
              14.9241,
              954.743
            ],
            [
              15.0612,
              959.705
            ],
            [
              15.4727,
