Repository: sciantix/sciantix-official

# HBS formation as a continuous transition (Landau functional)

## Files

| file | what it is |
|---|---|
| `hbs_formation_landau.py` | the model; the docstring carries the equations and the tagged assumptions |
| `data/*.json` | the experimental datasets, one file per paper (copies of `HBS_2026/data/json`) |
| `calibrate.py` | calibration: single fit, `--front` (weights of the objective), `--study` (data sets, point influence, leave one paper out) |
| `hbs_dataset.py` | reads `data/*.json` into calibration rows and targets |
| `compare_with_sciantix.py` | checks that the C++ reproduces this script |

File: utilities/HBSformation/data/ZAC2022.json (part 3 of 18)
            "time_h": 5700,
            "burnup_GWd_tU": 15.6
          },
          "r_over_R": [
          "quantity": "time_average_linear_heat_rate",
          "value": 196.8793,
          "unit": "W/cm",
          "method": "trapezoid over operating segments, outages excluded [automatic]"
        },
        {
          "figure": "Fig. 1a",
          "series": "Std-36",
          "r_over_R": null,
          "quantity": "operating_time",
          "value": 859.8572,
          "unit": "d",
          "method": "sum of operating-segment spans (under-estimates by one click interval per segment) [automatic]"
        },
        {
          "figure": "Fig. 1a",
          "series": "Std-36",
          "r_over_R": null,
          "quantity": "last_segment_average_linear_heat_rate",
          "value": 196.8793,
          "unit": "W/cm",
          "method": "trapezoid over last operating segment [automatic]"
        },
        {
          "figure": "Fig. 1a",
          "series": "Std-36",
          "r_over_R": null,
          "quantity": "max_linear_heat_rate",
          "value": 222.482,
          "unit": "W/cm",
          "method": "maximum digitized value [automatic]"
        },
        {
          "figure": "Fig. 1a",
          "series": "Std-36",
          "r_over_R": null,
          "quantity": "end_of_irradiation_time",
          "value": 874.109,
          "unit": "d",
          "method": "largest digitized time [automatic]"
        },
        {
          "figure": "Fig. 1b",
          "series": "Std-36",
          "r_over_R": null,
          "quantity": "n_operating_segments_centreline_temperature",
          "value": 1.0,
          "unit": "1",
          "method": "count of runs of points above 200 C separated by a drop; ~ number of cycles (outages inside a cycle also count) [automatic]"
        },
        {
          "figure": "Fig. 1b",
          "series": "Std-36",
          "r_over_R": null,
          "quantity": "time_average_centreline_temperature",
          "value": 886.2492,
          "unit": "C",
          "method": "trapezoid over operating segments, outages excluded [automatic]"
        },
        {
          "figure": "Fig. 1b",
          "series": "Std-36",
          "r_over_R": null,
          "quantity": "operating_time",
          "value": 836.6484,
          "unit": "d",
          "method": "sum of operating-segment spans (under-estimates by one click interval per segment) [automatic]"
        },
        {
          "figure": "Fig. 1b",
          "series": "Std-36",
          "r_over_R": null,
          "quantity": "last_segment_average_centreline_temperature",
          "value": 886.2492,
          "unit": "C",
          "method": "trapezoid over last operating segment [automatic]"
        },
        {
          "figure": "Fig. 1b",
          "series": "Std-36",
          "r_over_R": null,
          "quantity": "max_centreline_temperature",
          "value": 991.624,
          "unit": "C",
          "method": "maximum digitized value [automatic]"
        },
        {
          "figure": "Fig. 1b",
          "series": "Std-36",
          "r_over_R": null,
          "quantity": "end_of_irradiation_time",
          "value": 880.048,
          "unit": "d",
          "method": "largest digitized time [automatic]"
        }
      ]
    },
    {
      "sample_id": "ZAC-Std-61",
      "label_in_paper": "Std-61",
      "sample_class": "PWR_std_UO2",
      "fuel": "UO2",
      "dopant": "none",
      "enrichment_pct": 4.48,
      "grain_size_um": 8.8,
      "pellet_diameter_mm": 8.193,
      "axial_height_mm": 1321.0,
      "n_cycles": null,
      "lhr_mean_W_cm": 207.0,
      "fgr_rod_pct": 2.75,
      "burnup": {
        "value_GWd_tU": 58.5,
        "specimen_average_GWd_tU": 61.4,
        "rod_average_GWd_tU": 56.7,
        "basis": "model",
        "definition": "local burnup at r/R = 0 from the rim profile (edge/average 1.87)",
        "source": "ZAC2022 table I x local_conditions_model.burnup_profile"
      },
      "temperature": {
        "value_C": 923.4,
        "range_C": null,
        "centreline_C": 923.2,
        "basis": "model",
        "definition": "local temperature at r/R = 0, time-averaged over the irradiation (Halden conductivity, paper centreline history)",
        "code": "Alcyone centreline history + Halden k (local_conditions_model)",
        "source": "ZAC2022 Fig. 1b digitized, trapezoid over operating segments, outages excluded [automatic]"
      },
      "notes": "Highest LHR of the set in early life. Zone limits (Table II): A=0.40R B=0.50R C=0.985R (58 um).",
      "points": [
        {
          "r_over_R": 0.0,
          "r_over_R_range": null,
          "r_norm_convention": "r/R pellet",
          "zone": "center",
          "experiment_type": [
            "EBSD"
          ],
          "temperature": {
            "value_C": 923.4,
            "range_C": null,
            "centreline_C": 923.2,
            "basis": "model",
            "definition": "local temperature at r/R = 0, time-averaged over the irradiation (Halden conductivity, paper centreline history)",
            "code": "Alcyone centreline history + Halden k (local_conditions_model)",
            "source": "ZAC2022 Fig. 1b digitized, trapezoid over operating segments, outages excluded [automatic]"
          },
          "burnup": {
            "value_GWd_tU": 58.5,
            "specimen_average_GWd_tU": 61.4,
            "rod_average_GWd_tU": 56.7,
            "basis": "model",
            "definition": "local burnup at r/R = 0 from the rim profile (edge/average 1.87)",
            "source": "ZAC2022 table I x local_conditions_model.burnup_profile"
          },
          "measurements": [
            {
              "meas_id": "M0011",
              "sample_id": "ZAC-Std-61",
              "quantity": "restructured_fraction_1deg",
              "value": 13.2,
              "value_min": null,
              "value_max": null,
              "unit": "%",
              "value_si": 0.132,
              "unit_si": "1",
              "unc_low": null,
              "unc_high": null,
              "unc_type": null,
              "method": "EBSD: area fraction of (sub)grains ECD<3 um, boundary >1 deg",
              "threshold_deg": 1.0,
              "step_um": 0.13,
              "field_um2": 4734.2,
              "n_stat": null,
              "provenance": "Table IV, p.10",
              "flags": [
                "no_uncertainty"
              ],
              "note": null,
              "rose_rank": "B",
              "quality_marks": "meth:M cali:M samp:H irra:M meas:I veri:M",
              "relevance": 3.0
            },
            {
              "meas_id": "M0012",
              "sample_id": "ZAC-Std-61",
              "quantity": "restructured_fraction_10deg",
              "value": 3.0,
              "value_min": null,
              "value_max": null,
              "unit": "%",
              "value_si": 0.03,
              "unit_si": "1",
              "unc_low": null,
              "unc_high": null,
              "unc_type": null,
              "method": "EBSD: area fraction of grains ECD<3 um, boundary >10 deg",
              "threshold_deg": 10.0,
              "step_um": 0.13,
              "field_um2": 4734.2,
              "n_stat": null,
              "provenance": "Table IV, p.10",
              "flags": [
                "no_uncertainty"
              ],
              "note": null,
              "rose_rank": "B",
              "quality_marks": "meth:M cali:M samp:H irra:M meas:I veri:M",
              "relevance": 3.0
            },
            {
              "meas_id": "M0013",
              "sample_id": "ZAC-Std-61",
              "quantity": "AMis2Mean",
              "value": 2.2,
              "value_min": null,
              "value_max": null,
              "unit": "deg",
              "value_si": 2.2,
              "unit_si": "deg",
              "unc_low": null,
              "unc_high": null,
              "unc_type": null,
              "method": "EBSD: map mean of pixel-to-grain-mean misorientation (grains at 10 deg)",
              "threshold_deg": 10.0,
              "step_um": 0.13,
              "field_um2": 4734.2,
              "n_stat": null,
              "provenance": "Table IV, p.10",
              "flags": [
                "no_uncertainty"
              ],
              "note": null,
              "rose_rank": "B",
              "quality_marks": "meth:M cali:M samp:H irra:M meas:I veri:M",
              "relevance": 3.0
            },
            {
              "meas_id": "M0014",
              "sample_id": "ZAC-Std-61",
              "quantity": "line_misorientation_HAGB",
              "value": 0.3,
              "value_min": null,
              "value_max": null,
              "unit": "um/um2",
              "value_si": 300000.0,
              "unit_si": "m^-1",
              "unc_low": null,
              "unc_high": null,
              "unc_type": null,
              "method": "EBSD: boundary length >=10 deg per pore-free map area",
              "threshold_deg": 10.0,
              "step_um": 0.13,
              "field_um2": 4734.2,
              "n_stat": null,
              "provenance": "Table IV, p.10",
              "flags": [
                "no_uncertainty"
              ],
              "note": null,
              "rose_rank": "B",
              "quality_marks": "meth:M cali:M samp:H irra:M meas:I veri:M",
              "relevance": 3.0
            },
            {
              "meas_id": "M0015",
              "sample_id": "ZAC-Std-61",
              "quantity": "line_misorientation_LAGB",
              "value": 1.3,
              "value_min": null,
              "value_max": null,
              "unit": "um/um2",
              "value_si": 1300000.0,
              "unit_si": "m^-1",
              "unc_low": null,
              "unc_high": null,
              "unc_type": null,
              "method": "EBSD: boundary length 1-10 deg per pore-free map area",
              "threshold_deg": "1-10",
              "step_um": 0.13,
              "field_um2": 4734.2,
              "n_stat": null,
              "provenance": "Table IV, p.10",
              "flags": [
                "no_uncertainty"
              ],
              "note": null,
              "rose_rank": "B",
              "quality_marks": "meth:M cali:M samp:H irra:M meas:I veri:M",
              "relevance": 3.0
            }
          ]
        },
        {
          "r_over_R": 0.14,
          "r_over_R_range": null,
          "r_norm_convention": "r/R pellet",
          "zone": "center",
          "experiment_type": [
            "EBSD"
          ],
          "temperature": {
            "value_C": 910.8,
            "range_C": null,
            "centreline_C": 923.2,
            "basis": "model",
            "definition": "local temperature at r/R = 0.14, time-averaged over the irradiation (Halden conductivity, paper centreline history)",
            "code": "Alcyone centreline history + Halden k (local_conditions_model)",
            "source": "ZAC2022 Fig. 1b digitized, trapezoid over operating segments, outages excluded [automatic]"
          },
          "burnup": {
            "value_GWd_tU": 58.5,
            "specimen_average_GWd_tU": 61.4,
            "rod_average_GWd_tU": 56.7,
            "basis": "model",
            "definition": "local burnup at r/R = 0.14 from the rim profile (edge/average 1.87)",
            "source": "ZAC2022 table I x local_conditions_model.burnup_profile"
          },
          "measurements": [
            {
              "meas_id": "M0016",
              "sample_id": "ZAC-Std-61",
              "quantity": "restructured_fraction_1deg",
              "value": 12.8,
              "value_min": null,
              "value_max": null,
              "unit": "%",
              "value_si": 0.128,
              "unit_si": "1",
              "unc_low": null,
              "unc_high": null,
              "unc_type": null,
              "method": "EBSD: area fraction of (sub)grains ECD<3 um, boundary >1 deg",
              "threshold_deg": 1.0,
              "step_um": 0.1,
              "field_um2": 4748.1,
              "n_stat": null,
              "provenance": "Table IV, p.10",
              "flags": [
                "no_uncertainty"
              ],
              "note": null,
              "rose_rank": "B",
              "quality_marks": "meth:M cali:M samp:H irra:M meas:I veri:M",
              "relevance": 3.0
            },
            {
              "meas_id": "M0017",
              "sample_id": "ZAC-Std-61",
              "quantity": "restructured_fraction_10deg",
              "value": 3.3,
              "value_min": null,
              "value_max": null,
              "unit": "%",
              "value_si": 0.033,
              "unit_si": "1",
              "unc_low": null,
              "unc_high": null,
              "unc_type": null,
              "method": "EBSD: area fraction of grains ECD<3 um, boundary >10 deg",
              "threshold_deg": 10.0,
              "step_um": 0.1,
              "field_um2": 4748.1,
              "n_stat": null,
              "provenance": "Table IV, p.10",
              "flags": [
                "no_uncertainty"
              ],
              "note": null,
              "rose_rank": "B",
              "quality_marks": "meth:M cali:M samp:H irra:M meas:I veri:M",
              "relevance": 3.0
            },
            {
              "meas_id": "M0018",
              "sample_id": "ZAC-Std-61",
              "quantity": "AMis2Mean",
              "value": 2.3,
              "value_min": null,
              "value_max": null,
              "unit": "deg",
              "value_si": 2.3,
              "unit_si": "deg",
              "unc_low": null,
              "unc_high": null,
              "unc_type": null,
              "method": "EBSD: map mean of pixel-to-grain-mean misorientation (grains at 10 deg)",
              "threshold_deg": 10.0,
              "step_um": 0.1,
              "field_um2": 4748.1,
              "n_stat": null,
              "provenance": "Table IV, p.10",
              "flags": [
                "no_uncertainty"
              ],
              "note": null,
              "rose_rank": "B",
              "quality_marks": "meth:M cali:M samp:H irra:M meas:I veri:M",
              "relevance": 3.0
            },
            {
              "meas_id": "M0019",
              "sample_id": "ZAC-Std-61",
              "quantity": "line_misorientation_HAGB",
              "value": 0.3,
              "value_min": null,
              "value_max": null,
              "unit": "um/um2",
              "value_si": 300000.0,
              "unit_si": "m^-1",
              "unc_low": null,
              "unc_high": null,
              "unc_type": null,
              "method": "EBSD: boundary length >=10 deg per pore-free map area",
              "threshold_deg": 10.0,
              "step_um": 0.1,
              "field_um2": 4748.1,
              "n_stat": null,
              "provenance": "Table IV, p.10",
              "flags": [
                "no_uncertainty"
              ],
              "note": null,
              "rose_rank": "B",
              "quality_marks": "meth:M cali:M samp:H irra:M meas:I veri:M",
              "relevance": 3.0
            },
            {
              "meas_id": "M0020",
              "sample_id": "ZAC-Std-61",
              "quantity": "line_misorientation_LAGB",
              "value": 1.3,
              "value_min": null,
              "value_max": null,
              "unit": "um/um2",
              "value_si": 1300000.0,
              "unit_si": "m^-1",
              "unc_low": null,
              "unc_high": null,
              "unc_type": null,
              "method": "EBSD: boundary length 1-10 deg per pore-free map area",
              "threshold_deg": "1-10",
              "step_um": 0.1,
              "field_um2": 4748.1,
              "n_stat": null,
              "provenance": "Table IV, p.10",
              "flags": [
                "no_uncertainty"
              ],
              "note": null,
              "rose_rank": "B",
              "quality_marks": "meth:M cali:M samp:H irra:M meas:I veri:M",
              "relevance": 3.0
            }
          ]
        },
        {
          "r_over_R": 0.3,
          "r_over_R_range": null,
          "r_norm_convention": "r/R pellet",
          "zone": "center",
          "experiment_type": [
            "EBSD"
          ],
          "temperature": {
            "value_C": 866.1,
            "range_C": null,
            "centreline_C": 923.2,
            "basis": "model",
            "definition": "local temperature at r/R = 0.3, time-averaged over the irradiation (Halden conductivity, paper centreline history)",
            "code": "Alcyone centreline history + Halden k (local_conditions_model)",
            "source": "ZAC2022 Fig. 1b digitized, trapezoid over operating segments, outages excluded [automatic]"
          },
          "burnup": {
            "value_GWd_tU": 58.5,
            "specimen_average_GWd_tU": 61.4,
            "rod_average_GWd_tU": 56.7,
            "basis": "model",
            "definition": "local burnup at r/R = 0.3 from the rim profile (edge/average 1.87)",
            "source": "ZAC2022 table I x local_conditions_model.burnup_profile"
          },
          "measurements": [
            {
              "meas_id": "M0021",
              "sample_id": "ZAC-Std-61",
              "quantity": "restructured_fraction_1deg",
              "value": 20.2,
              "value_min": null,
              "value_max": null,
              "unit": "%",
              "value_si": 0.202,
              "unit_si": "1",
              "unc_low": null,
              "unc_high": null,
              "unc_type": null,
              "method": "EBSD: area fraction of (sub)grains ECD<3 um, boundary >1 deg",
              "threshold_deg": 1.0,
              "step_um": 0.13,
              "field_um2": 4734.2,
              "n_stat": null,
              "provenance": "Table IV, p.10",
              "flags": [
                "no_uncertainty"
              ],
              "note": null,
              "rose_rank": "B",
              "quality_marks": "meth:M cali:M samp:H irra:M meas:I veri:M",
              "relevance": 3.0
            },
            {
              "meas_id": "M0022",
              "sample_id": "ZAC-Std-61",
              "quantity": "restructured_fraction_10deg",
              "value": 4.4,
              "value_min": null,
              "value_max": null,
              "unit": "%",
              "value_si": 0.044,
              "unit_si": "1",
              "unc_low": null,
              "unc_high": null,
              "unc_type": null,
              "method": "EBSD: area fraction of grains ECD<3 um, boundary >10 deg",
              "threshold_deg": 10.0,
              "step_um": 0.13,
              "field_um2": 4734.2,
              "n_stat": null,
              "provenance": "Table IV, p.10",
              "flags": [
                "no_uncertainty"
              ],
              "note": null,
              "rose_rank": "B",
              "quality_marks": "meth:M cali:M samp:H irra:M meas:I veri:M",
              "relevance": 3.0
            },
            {
              "meas_id": "M0023",
              "sample_id": "ZAC-Std-61",
              "quantity": "AMis2Mean",
              "value": 2.3,
              "value_min": null,
              "value_max": null,
              "unit": "deg",
              "value_si": 2.3,
              "unit_si": "deg",
              "unc_low": null,
              "unc_high": null,
              "unc_type": null,
              "method": "EBSD: map mean of pixel-to-grain-mean misorientation (grains at 10 deg)",
              "threshold_deg": 10.0,
              "step_um": 0.13,
              "field_um2": 4734.2,
              "n_stat": null,
              "provenance": "Table IV, p.10",
              "flags": [
                "no_uncertainty"
              ],
              "note": null,
              "rose_rank": "B",
              "quality_marks": "meth:M cali:M samp:H irra:M meas:I veri:M",
              "relevance": 3.0
            },
            {
              "meas_id": "M0024",
              "sample_id": "ZAC-Std-61",
              "quantity": "line_misorientation_HAGB",
              "value": 0.3,
              "value_min": null,
              "value_max": null,
              "unit": "um/um2",
              "value_si": 300000.0,
              "unit_si": "m^-1",
              "unc_low": null,
              "unc_high": null,
              "unc_type": null,
              "method": "EBSD: boundary length >=10 deg per pore-free map area",
              "threshold_deg": 10.0,
              "step_um": 0.13,
              "field_um2": 4734.2,
              "n_stat": null,
              "provenance": "Table IV, p.10",
              "flags": [
                "no_uncertainty"
              ],
              "note": null,
              "rose_rank": "B",
              "quality_marks": "meth:M cali:M samp:H irra:M meas:I veri:M",
              "relevance": 3.0
            },
            {
              "meas_id": "M0025",
              "sample_id": "ZAC-Std-61",
              "quantity": "line_misorientation_LAGB",
              "value": 1.7,
              "value_min": null,
              "value_max": null,
              "unit": "um/um2",
              "value_si": 1700000.0,
              "unit_si": "m^-1",
              "unc_low": null,
              "unc_high": null,
              "unc_type": null,
              "method": "EBSD: boundary length 1-10 deg per pore-free map area",
              "threshold_deg": "1-10",
              "step_um": 0.13,
              "field_um2": 4734.2,
              "n_stat": null,
              "provenance": "Table IV, p.10",
              "flags": [
                "no_uncertainty"
              ],
              "note": null,
              "rose_rank": "B",
              "quality_marks": "meth:M cali:M samp:H irra:M meas:I veri:M",
              "relevance": 3.0
            }
          ]
        },
        {
          "r_over_R": 0.5,
          "r_over_R_range": null,
          "r_norm_convention": "r/R pellet",
          "zone": "intermediate",
          "experiment_type": [
            "EBSD"
          ],
          "temperature": {
            "value_C": 768.1,
            "range_C": null,
            "centreline_C": 923.2,
            "basis": "model",
            "definition": "local temperature at r/R = 0.5, time-averaged over the irradiation (Halden conductivity, paper centreline history)",
            "code": "Alcyone centreline history + Halden k (local_conditions_model)",
            "source": "ZAC2022 Fig. 1b digitized, trapezoid over operating segments, outages excluded [automatic]"
          },
          "burnup": {
            "value_GWd_tU": 58.5,
            "specimen_average_GWd_tU": 61.4,
            "rod_average_GWd_tU": 56.7,
            "basis": "model",
            "definition": "local burnup at r/R = 0.5 from the rim profile (edge/average 1.87)",
            "source": "ZAC2022 table I x local_conditions_model.burnup_profile"
          },
          "measurements": [
            {
              "meas_id": "M0026",
              "sample_id": "ZAC-Std-61",
              "quantity": "restructured_fraction_1deg",
              "value": 11.1,
              "value_min": null,
              "value_max": null,
              "unit": "%",
              "value_si": 0.111,
              "unit_si": "1",
              "unc_low": null,
              "unc_high": null,
              "unc_type": null,
              "method": "EBSD: area fraction of (sub)grains ECD<3 um, boundary >1 deg",
              "threshold_deg": 1.0,
              "step_um": 0.13,
              "field_um2": 4821.9,
              "n_stat": null,
              "provenance": "Table IV, p.10",
              "flags": [
                "no_uncertainty"
              ],
              "note": null,
              "rose_rank": "B",
              "quality_marks": "meth:M cali:M samp:H irra:M meas:I veri:M",
              "relevance": 3.0
            },
            {
              "meas_id": "M0027",
              "sample_id": "ZAC-Std-61",
              "quantity": "restructured_fraction_10deg",
              "value": 5.2,
              "value_min": null,
              "value_max": null,
              "unit": "%",
              "value_si": 0.052,
              "unit_si": "1",
              "unc_low": null,
              "unc_high": null,
              "unc_type": null,
              "method": "EBSD: area fraction of grains ECD<3 um, boundary >10 deg",
              "threshold_deg": 10.0,
              "step_um": 0.13,
              "field_um2": 4821.9,
              "n_stat": null,
              "provenance": "Table IV, p.10",
              "flags": [
                "no_uncertainty"
              ],
              "note": null,
              "rose_rank": "B",
              "quality_marks": "meth:M cali:M samp:H irra:M meas:I veri:M",
              "relevance": 3.0
            },
            {
              "meas_id": "M0028",
              "sample_id": "ZAC-Std-61",
              "quantity": "AMis2Mean",
              "value": 1.4,
              "value_min": null,
              "value_max": null,
              "unit": "deg",
              "value_si": 1.4,
              "unit_si": "deg",
              "unc_low": null,
              "unc_high": null,
              "unc_type": null,
              "method": "EBSD: map mean of pixel-to-grain-mean misorientation (grains at 10 deg)",
              "threshold_deg": 10.0,
              "step_um": 0.13,
              "field_um2": 4821.9,
              "n_stat": null,
              "provenance": "Table IV, p.10",
              "flags": [
                "no_uncertainty"
              ],
              "note": null,
              "rose_rank": "B",
              "quality_marks": "meth:M cali:M samp:H irra:M meas:I veri:M",
              "relevance": 3.0
            },
            {
              "meas_id": "M0029",
              "sample_id": "ZAC-Std-61",
              "quantity": "line_misorientation_HAGB",
              "value": 0.3,
              "value_min": null,
              "value_max": null,
              "unit": "um/um2",
              "value_si": 300000.0,
              "unit_si": "m^-1",
              "unc_low": null,
              "unc_high": null,
              "unc_type": null,
              "method": "EBSD: boundary length >=10 deg per pore-free map area",
              "threshold_deg": 10.0,
              "step_um": 0.13,
              "field_um2": 4821.9,
              "n_stat": null,
              "provenance": "Table IV, p.10",
              "flags": [
                "no_uncertainty"
              ],
              "note": null,
              "rose_rank": "B",
              "quality_marks": "meth:M cali:M samp:H irra:M meas:I veri:M",
              "relevance": 3.0
            },
            {
              "meas_id": "M0030",
              "sample_id": "ZAC-Std-61",
              "quantity": "line_misorientation_LAGB",
              "value": 0.9,
              "value_min": null,
              "value_max": null,
              "unit": "um/um2",
              "value_si": 900000.0,
              "unit_si": "m^-1",
              "unc_low": null,
              "unc_high": null,
              "unc_type": null,
              "method": "EBSD: boundary length 1-10 deg per pore-free map area",
              "threshold_deg": "1-10",
              "step_um": 0.13,
              "field_um2": 4821.9,
              "n_stat": null,
              "provenance": "Table IV, p.10",
              "flags": [
                "no_uncertainty"
              ],
              "note": null,
              "rose_rank": "B",
              "quality_marks": "meth:M cali:M samp:H irra:M meas:I veri:M",
              "relevance": 3.0
            }
          ]
        },
        {
          "r_over_R": 0.58,
          "r_over_R_range": null,
          "r_norm_convention": "r/R pellet",
          "zone": "intermediate",
          "experiment_type": [
            "EBSD"
          ],
          "temperature": {
            "value_C": 717.3,
            "range_C": null,
            "centreline_C": 923.2,
            "basis": "model",
            "definition": "local temperature at r/R = 0.58, time-averaged over the irradiation (Halden conductivity, paper centreline history)",
            "code": "Alcyone centreline history + Halden k (local_conditions_model)",
            "source": "ZAC2022 Fig. 1b digitized, trapezoid over operating segments, outages excluded [automatic]"
          },
          "burnup": {
            "value_GWd_tU": 58.5,
            "specimen_average_GWd_tU": 61.4,
            "rod_average_GWd_tU": 56.7,
            "basis": "model",
            "definition": "local burnup at r/R = 0.58 from the rim profile (edge/average 1.87)",
            "source": "ZAC2022 table I x local_conditions_model.burnup_profile"
          },
          "measurements": [
            {
              "meas_id": "M0031",
              "sample_id": "ZAC-Std-61",
              "quantity": "restructured_fraction_1deg",
              "value": 9.7,
              "value_min": null,
              "value_max": null,
              "unit": "%",
              "value_si": 0.097,
              "unit_si": "1",
              "unc_low": null,
              "unc_high": null,
              "unc_type": null,
              "method": "EBSD: area fraction of (sub)grains ECD<3 um, boundary >1 deg",
              "threshold_deg": 1.0,
              "step_um": 0.07,
              "field_um2": 1194.0,
              "n_stat": null,
              "provenance": "Table IV, p.10",
              "flags": [
                "no_uncertainty"
              ],
              "note": null,
              "rose_rank": "B",
              "quality_marks": "meth:M cali:M samp:H irra:M meas:I veri:M",
              "relevance": 3.0
            },
            {
              "meas_id": "M0032",
              "sample_id": "ZAC-Std-61",
              "quantity": "restructured_fraction_10deg",
              "value": 3.5,
              "value_min": null,
              "value_max": null,
              "unit": "%",
              "value_si": 0.035,
              "unit_si": "1",
              "unc_low": null,
              "unc_high": null,
              "unc_type": null,
              "method": "EBSD: area fraction of grains ECD<3 um, boundary >10 deg",
              "threshold_deg": 10.0,
              "step_um": 0.07,
              "field_um2": 1194.0,
              "n_stat": null,
              "provenance": "Table IV, p.10",
              "flags": [
                "no_uncertainty"
              ],
              "note": null,
              "rose_rank": "B",
              "quality_marks": "meth:M cali:M samp:H irra:M meas:I veri:M",
              "relevance": 3.0
            },
            {
              "meas_id": "M0033",
              "sample_id": "ZAC-Std-61",
              "quantity": "AMis2Mean",
              "value": 1.5,
              "value_min": null,
              "value_max": null,
              "unit": "deg",
              "value_si": 1.5,
              "unit_si": "deg",
              "unc_low": null,
              "unc_high": null,
              "unc_type": null,
              "method": "EBSD: map mean of pixel-to-grain-mean misorientation (grains at 10 deg)",
              "threshold_deg": 10.0,
              "step_um": 0.07,
              "field_um2": 1194.0,
              "n_stat": null,
              "provenance": "Table IV, p.10",
              "flags": [
                "no_uncertainty"
              ],
              "note": null,
              "rose_rank": "B",
              "quality_marks": "meth:M cali:M samp:H irra:M meas:I veri:M",
              "relevance": 3.0
            },
            {
              "meas_id": "M0034",
              "sample_id": "ZAC-Std-61",
              "quantity": "line_misorientation_HAGB",
              "value": 0.4,
              "value_min": null,
              "value_max": null,
              "unit": "um/um2",
              "value_si": 400000.0,
              "unit_si": "m^-1",
              "unc_low": null,
              "unc_high": null,
              "unc_type": null,
              "method": "EBSD: boundary length >=10 deg per pore-free map area",
              "threshold_deg": 10.0,
              "step_um": 0.07,
              "field_um2": 1194.0,
              "n_stat": null,
              "provenance": "Table IV, p.10",
              "flags": [
                "no_uncertainty"
              ],
              "note": null,
              "rose_rank": "B",
              "quality_marks": "meth:M cali:M samp:H irra:M meas:I veri:M",
              "relevance": 3.0
            },
            {
              "meas_id": "M0035",
              "sample_id": "ZAC-Std-61",
              "quantity": "line_misorientation_LAGB",
              "value": 0.9,
              "value_min": null,
              "value_max": null,
              "unit": "um/um2",
              "value_si": 900000.0,
              "unit_si": "m^-1",
              "unc_low": null,
              "unc_high": null,
              "unc_type": null,
              "method": "EBSD: boundary length 1-10 deg per pore-free map area",
              "threshold_deg": "1-10",
              "step_um": 0.07,
              "field_um2": 1194.0,
              "n_stat": null,
              "provenance": "Table IV, p.10",
              "flags": [
                "no_uncertainty"
              ],
              "note": null,
              "rose_rank": "B",
              "quality_marks": "meth:M cali:M samp:H irra:M meas:I veri:M",
              "relevance": 3.0
            }
          ]
        },
        {
          "r_over_R": 0.75,
          "r_over_R_range": null,
          "r_norm_convention": "r/R pellet",
          "zone": "transition",
          "experiment_type": [
            "EBSD"
          ],
          "temperature": {
            "value_C": 591.1,
            "range_C": null,
            "centreline_C": 923.2,
            "basis": "model",
            "definition": "local temperature at r/R = 0.75, time-averaged over the irradiation (Halden conductivity, paper centreline history)",
            "code": "Alcyone centreline history + Halden k (local_conditions_model)",
            "source": "ZAC2022 Fig. 1b digitized, trapezoid over operating segments, outages excluded [automatic]"
          },
          "burnup": {
            "value_GWd_tU": 58.6,
            "specimen_average_GWd_tU": 61.4,
            "rod_average_GWd_tU": 56.7,
            "basis": "model",
            "definition": "local burnup at r/R = 0.75 from the rim profile (edge/average 1.87)",
            "source": "ZAC2022 table I x local_conditions_model.burnup_profile"
          },
          "measurements": [
            {
              "meas_id": "M0036",
              "sample_id": "ZAC-Std-61",
              "quantity": "restructured_fraction_1deg",
              "value": 22.8,
              "value_min": null,
              "value_max": null,
              "unit": "%",
              "value_si": 0.228,
              "unit_si": "1",
              "unc_low": null,
              "unc_high": null,
              "unc_type": null,
              "method": "EBSD: area fraction of (sub)grains ECD<3 um, boundary >1 deg",
              "threshold_deg": 1.0,
              "step_um": 0.13,
              "field_um2": 4782.0,
              "n_stat": null,
              "provenance": "Table IV, p.10",
              "flags": [
                "no_uncertainty"
              ],
              "note": null,
              "rose_rank": "B",
              "quality_marks": "meth:M cali:M samp:H irra:M meas:I veri:M",
              "relevance": 3.0
            },
            {
              "meas_id": "M0037",
              "sample_id": "ZAC-Std-61",
              "quantity": "restructured_fraction_10deg",
              "value": 6.0,
              "value_min": null,
              "value_max": null,
              "unit": "%",
              "value_si": 0.06,
              "unit_si": "1",
              "unc_low": null,
              "unc_high": null,
              "unc_type": null,
              "method": "EBSD: area fraction of grains ECD<3 um, boundary >10 deg",
              "threshold_deg": 10.0,
              "step_um": 0.13,
              "field_um2": 4782.0,
              "n_stat": null,
              "provenance": "Table IV, p.10",
              "flags": [
                "no_uncertainty"
              ],
              "note": null,
              "rose_rank": "B",
              "quality_marks": "meth:M cali:M samp:H irra:M meas:I veri:M",
              "relevance": 3.0
            },
            {
              "meas_id": "M0038",
              "sample_id": "ZAC-Std-61",
              "quantity": "AMis2Mean",
              "value": 2.1,
              "value_min": null,
              "value_max": null,
              "unit": "deg",
              "value_si": 2.1,
              "unit_si": "deg",
              "unc_low": null,
              "unc_high": null,
              "unc_type": null,
              "method": "EBSD: map mean of pixel-to-grain-mean misorientation (grains at 10 deg)",
              "threshold_deg": 10.0,
              "step_um": 0.13,
              "field_um2": 4782.0,
              "n_stat": null,
              "provenance": "Table IV, p.10",
              "flags": [
                "no_uncertainty"
              ],
              "note": null,
              "rose_rank": "B",
              "quality_marks": "meth:M cali:M samp:H irra:M meas:I veri:M",
              "relevance": 3.0
            },
            {
              "meas_id": "M0039",
              "sample_id": "ZAC-Std-61",
              "quantity": "line_misorientation_HAGB",
              "value": 0.6,
              "value_min": null,
              "value_max": null,
              "unit": "um/um2",
              "value_si": 600000.0,
              "unit_si": "m^-1",
              "unc_low": null,
              "unc_high": null,
              "unc_type": null,
              "method": "EBSD: boundary length >=10 deg per pore-free map area",
              "threshold_deg": 10.0,
              "step_um": 0.13,
              "field_um2": 4782.0,
              "n_stat": null,
              "provenance": "Table IV, p.10",
              "flags": [
                "no_uncertainty"
              ],
              "note": null,
              "rose_rank": "B",
              "quality_marks": "meth:M cali:M samp:H irra:M meas:I veri:M",
              "relevance": 3.0
            },
            {
              "meas_id": "M0040",
              "sample_id": "ZAC-Std-61",
              "quantity": "line_misorientation_LAGB",
              "value": 1.6,
              "value_min": null,
              "value_max": null,
              "unit": "um/um2",
              "value_si": 1600000.0,
              "unit_si": "m^-1",
              "unc_low": null,
              "unc_high": null,
              "unc_type": null,
              "method": "EBSD: boundary length 1-10 deg per pore-free map area",
              "threshold_deg": "1-10",
              "step_um": 0.13,
              "field_um2": 4782.0,
              "n_stat": null,
              "provenance": "Table IV, p.10",
              "flags": [
                "no_uncertainty"
              ],
              "note": null,
              "rose_rank": "B",
              "quality_marks": "meth:M cali:M samp:H irra:M meas:I veri:M",
              "relevance": 3.0
            }
          ]
        },
        {
          "r_over_R": 0.86,
          "r_over_R_range": null,
          "r_norm_convention": "r/R pellet",
          "zone": "transition",
          "experiment_type": [
            "EBSD"
          ],
          "temperature": {
            "value_C": 498.7,
