Repository: sciantix/sciantix-official

# HBS formation as a continuous transition (Landau functional)

## Files

| file | what it is |
|---|---|
| `hbs_formation_landau.py` | the model; the docstring carries the equations and the tagged assumptions |
| `data/*.json` | the experimental datasets, one file per paper (copies of `HBS_2026/data/json`) |
| `calibrate.py` | calibration: single fit, `--front` (weights of the objective), `--study` (data sets, point influence, leave one paper out) |
| `hbs_dataset.py` | reads `data/*.json` into calibration rows and targets |
| `compare_with_sciantix.py` | checks that the C++ reproduces this script |

File: utilities/HBSformation/data/ONO2025.json (part 7 of 13)
            "time_h": 5700,
            "burnup_GWd_tU": 15.6
          },
          "r_over_R": [
          "method": "x of the highest digitized point [automatic]"
        },
        {
          "figure": "Fig. 5",
          "series": "0R",
          "r_over_R": 0.0,
          "quantity": "distribution_peak",
          "value": 18.1429,
          "unit": "%",
          "method": "highest digitized value [automatic]"
        },
        {
          "figure": "Fig. 5",
          "series": "0R",
          "r_over_R": 0.0,
          "quantity": "mean_of_digitized_curve",
          "value": 0.2614,
          "unit": "deg",
          "method": "first moment of the digitized curve over the plotted range (tail beyond the axis ignored) [automatic]"
        },
        {
          "figure": "Fig. 5",
          "series": "0R",
          "r_over_R": 0.0,
          "quantity": "frequency_sum",
          "value": 96.8474,
          "unit": "%",
          "method": "integral / class width = sum of class values over the plotted range; should be close to (below) 100 [automatic]"
        },
        {
          "figure": "Fig. 5",
          "series": "0.4R",
          "r_over_R": 0.4,
          "quantity": "distribution_mode",
          "value": 0.125,
          "unit": "deg",
          "method": "x of the highest digitized point [automatic]"
        },
        {
          "figure": "Fig. 5",
          "series": "0.4R",
          "r_over_R": 0.4,
          "quantity": "distribution_peak",
          "value": 23.792,
          "unit": "%",
          "method": "highest digitized value [automatic]"
        },
        {
          "figure": "Fig. 5",
          "series": "0.4R",
          "r_over_R": 0.4,
          "quantity": "mean_of_digitized_curve",
          "value": 0.1625,
          "unit": "deg",
          "method": "first moment of the digitized curve over the plotted range (tail beyond the axis ignored) [automatic]"
        },
        {
          "figure": "Fig. 5",
          "series": "0.4R",
          "r_over_R": 0.4,
          "quantity": "frequency_sum",
          "value": 97.2934,
          "unit": "%",
          "method": "integral / class width = sum of class values over the plotted range; should be close to (below) 100 [automatic]"
        },
        {
          "figure": "Fig. 5",
          "series": "0.56R",
          "r_over_R": 0.56,
          "quantity": "distribution_mode",
          "value": 0.125,
          "unit": "deg",
          "method": "x of the highest digitized point [automatic]"
        },
        {
          "figure": "Fig. 5",
          "series": "0.56R",
          "r_over_R": 0.56,
          "quantity": "distribution_peak",
          "value": 25.816,
          "unit": "%",
          "method": "highest digitized value [automatic]"
        },
        {
          "figure": "Fig. 5",
          "series": "0.56R",
          "r_over_R": 0.56,
          "quantity": "mean_of_digitized_curve",
          "value": 0.1846,
          "unit": "deg",
          "method": "first moment of the digitized curve over the plotted range (tail beyond the axis ignored) [automatic]"
        },
        {
          "figure": "Fig. 5",
          "series": "0.56R",
          "r_over_R": 0.56,
          "quantity": "frequency_sum",
          "value": 107.5343,
          "unit": "%",
          "method": "integral / class width = sum of class values over the plotted range; should be close to (below) 100 [automatic]"
        },
        {
          "figure": "Fig. 5",
          "series": "0.75R",
          "r_over_R": 0.75,
          "quantity": "distribution_mode",
          "value": 0.075,
          "unit": "deg",
          "method": "x of the highest digitized point [automatic]"
        },
        {
          "figure": "Fig. 5",
          "series": "0.75R",
          "r_over_R": 0.75,
          "quantity": "distribution_peak",
          "value": 25.9422,
          "unit": "%",
          "method": "highest digitized value [automatic]"
        },
        {
          "figure": "Fig. 5",
          "series": "0.75R",
          "r_over_R": 0.75,
          "quantity": "mean_of_digitized_curve",
          "value": 0.1784,
          "unit": "deg",
          "method": "first moment of the digitized curve over the plotted range (tail beyond the axis ignored) [automatic]"
        },
        {
          "figure": "Fig. 5",
          "series": "0.75R",
          "r_over_R": 0.75,
          "quantity": "frequency_sum",
          "value": 104.5205,
          "unit": "%",
          "method": "integral / class width = sum of class values over the plotted range; should be close to (below) 100 [automatic]"
        },
        {
          "figure": "Fig. 5",
          "series": "1R",
          "r_over_R": 1.0,
          "quantity": "distribution_mode",
          "value": 0.125,
          "unit": "deg",
          "method": "x of the highest digitized point [automatic]"
        },
        {
          "figure": "Fig. 5",
          "series": "1R",
          "r_over_R": 1.0,
          "quantity": "distribution_peak",
          "value": 18.775,
          "unit": "%",
          "method": "highest digitized value [automatic]"
        },
        {
          "figure": "Fig. 5",
          "series": "1R",
          "r_over_R": 1.0,
          "quantity": "mean_of_digitized_curve",
          "value": 0.2431,
          "unit": "deg",
          "method": "first moment of the digitized curve over the plotted range (tail beyond the axis ignored) [automatic]"
        },
        {
          "figure": "Fig. 5",
          "series": "1R",
          "r_over_R": 1.0,
          "quantity": "frequency_sum",
          "value": 94.1553,
          "unit": "%",
          "method": "integral / class width = sum of class values over the plotted range; should be close to (below) 100 [automatic]"
        }
      ]
    },
    {
      "sample_id": "ONO-Std-37",
      "label_in_paper": "Std-37",
      "sample_class": "PWR_std_UO2",
      "fuel": "UO2",
      "dopant": "none",
      "enrichment_pct": 4.95,
      "grain_size_um": null,
      "pellet_diameter_mm": null,
      "axial_height_mm": 3761.6,
      "n_cycles": 2.0,
      "lhr_mean_W_cm": 190.0,
      "fgr_rod_pct": null,
      "burnup": {
        "value_GWd_tU": 35.3,
        "specimen_average_GWd_tU": 36.6,
        "rod_average_GWd_tU": 37.0,
        "basis": "model",
        "definition": "local burnup at r/R = 0 from the rim profile (edge/average 1.69)",
        "source": "ONO2025 table 1 x local_conditions_model.burnup_profile"
      },
      "temperature": {
        "value_C": 948.5,
        "range_C": null,
        "centreline_C": 948.5,
        "basis": "reported",
        "definition": "centre temperature at end of last cycle (no radial position)",
        "code": "Alcyone (PLEIADES)",
        "source": "ONO2025 Fig. 2b digitized, mean of digitized points with radius in centre (point average) [automatic]"
      },
      "notes": "Two cycles; stable LHR. Few intergranular bubbles at 0.56R; Xe loss 0-0.38R. EOL centre T ~960 C (Fig.2b, digitize).",
      "points": [
        {
          "r_over_R": 0.0,
          "r_over_R_range": null,
          "r_norm_convention": "r/R pellet",
          "zone": "center",
          "experiment_type": [
            "EBSD"
          ],
          "temperature": {
            "value_C": 948.7,
            "range_C": null,
            "centreline_C": 948.5,
            "basis": "reported",
            "definition": "local temperature at r/R, radial profile at end of last cycle",
            "code": "Alcyone (PLEIADES)",
            "source": "ONO2025 Fig. 2b digitized, linear interpolation at r = r/R x 4.2 mm (pellet radius assumed, not given in paper)"
          },
          "burnup": {
            "value_GWd_tU": 35.3,
            "specimen_average_GWd_tU": 36.6,
            "rod_average_GWd_tU": 37.0,
            "basis": "model",
            "definition": "local burnup at r/R = 0 from the rim profile (edge/average 1.69)",
            "source": "ONO2025 table 1 x local_conditions_model.burnup_profile"
          },
          "measurements": [
            {
              "meas_id": "M0238",
              "sample_id": "ONO-Std-37",
              "quantity": "AMis2Mean",
              "value": 0.6596,
              "value_min": null,
              "value_max": null,
              "unit": "deg",
              "value_si": 0.6596,
              "unit_si": "deg",
              "unc_low": null,
              "unc_high": null,
              "unc_type": null,
              "method": "EBSD: map mean of pixel-to-grain-mean misorientation (grains at 10 deg)",
              "threshold_deg": 10.0,
              "step_um": 0.1,
              "field_um2": null,
              "n_stat": null,
              "provenance": "Fig. 8 (digitized automatically, autodigitize.py), p.6",
              "flags": [
                "digitized",
                "no_uncertainty"
              ],
              "note": "interior positions set to the nominal EBSD positions of the text (read 0.3999/0.5595/0.7497/0.2000); near-rim abscissae as read (text mentions only a 1R map)",
              "rose_rank": "B",
              "quality_marks": "meth:M cali:M samp:H irra:M meas:I veri:M",
              "relevance": 3.0
            }
          ]
        },
        {
          "r_over_R": 0.2,
          "r_over_R_range": null,
          "r_norm_convention": "r/R pellet",
          "zone": "center",
          "experiment_type": [
            "EBSD"
          ],
          "temperature": {
            "value_C": 924.4,
            "range_C": null,
            "centreline_C": 948.5,
            "basis": "reported",
            "definition": "local temperature at r/R, radial profile at end of last cycle",
            "code": "Alcyone (PLEIADES)",
            "source": "ONO2025 Fig. 2b digitized, linear interpolation at r = r/R x 4.2 mm (pellet radius assumed, not given in paper)"
          },
          "burnup": {
            "value_GWd_tU": 35.3,
            "specimen_average_GWd_tU": 36.6,
            "rod_average_GWd_tU": 37.0,
            "basis": "model",
            "definition": "local burnup at r/R = 0.2 from the rim profile (edge/average 1.69)",
            "source": "ONO2025 table 1 x local_conditions_model.burnup_profile"
          },
          "measurements": [
            {
              "meas_id": "M0239",
              "sample_id": "ONO-Std-37",
              "quantity": "AMis2Mean",
              "value": 0.5834,
              "value_min": null,
              "value_max": null,
              "unit": "deg",
              "value_si": 0.5834,
              "unit_si": "deg",
              "unc_low": null,
              "unc_high": null,
              "unc_type": null,
              "method": "EBSD: map mean of pixel-to-grain-mean misorientation (grains at 10 deg)",
              "threshold_deg": 10.0,
              "step_um": 0.1,
              "field_um2": null,
              "n_stat": null,
              "provenance": "Fig. 8 (digitized automatically, autodigitize.py), p.6",
              "flags": [
                "digitized",
                "no_uncertainty"
              ],
              "note": "interior positions set to the nominal EBSD positions of the text (read 0.3999/0.5595/0.7497/0.2000); near-rim abscissae as read (text mentions only a 1R map)",
              "rose_rank": "B",
              "quality_marks": "meth:M cali:M samp:H irra:M meas:I veri:M",
              "relevance": 3.0
            }
          ]
        },
        {
          "r_over_R": 0.56,
          "r_over_R_range": null,
          "r_norm_convention": "r/R pellet",
          "zone": "intermediate",
          "experiment_type": [
            "EBSD",
            "TEM"
          ],
          "temperature": {
            "value_C": 759.3,
            "range_C": null,
            "centreline_C": 948.5,
            "basis": "reported",
            "definition": "local temperature at r/R, radial profile at end of last cycle",
            "code": "Alcyone (PLEIADES)",
            "source": "ONO2025 Fig. 2b digitized, linear interpolation at r = r/R x 4.2 mm (pellet radius assumed, not given in paper)"
          },
          "burnup": {
            "value_GWd_tU": 35.3,
            "specimen_average_GWd_tU": 36.6,
            "rod_average_GWd_tU": 37.0,
            "basis": "model",
            "definition": "local burnup at r/R = 0.56 from the rim profile (edge/average 1.69)",
            "source": "ONO2025 table 1 x local_conditions_model.burnup_profile"
          },
          "measurements": [
            {
              "meas_id": "M0240",
              "sample_id": "ONO-Std-37",
              "quantity": "AMis2Mean",
              "value": 0.3799,
              "value_min": null,
              "value_max": null,
              "unit": "deg",
              "value_si": 0.3799,
              "unit_si": "deg",
              "unc_low": null,
              "unc_high": null,
              "unc_type": null,
              "method": "EBSD: map mean of pixel-to-grain-mean misorientation (grains at 10 deg)",
              "threshold_deg": 10.0,
              "step_um": 0.1,
              "field_um2": null,
              "n_stat": null,
              "provenance": "Fig. 8 (digitized automatically, autodigitize.py), p.6",
              "flags": [
                "digitized",
                "no_uncertainty",
                "drift"
              ],
              "note": "interior positions set to the nominal EBSD positions of the text (read 0.3999/0.5595/0.7497/0.2000); near-rim abscissae as read (text mentions only a 1R map)",
              "rose_rank": "U",
              "quality_marks": "meth:M cali:M samp:H irra:M meas:I veri:M",
              "relevance": 3.0
            },
            {
              "meas_id": "M0246",
              "sample_id": "ONO-Std-37",
              "quantity": "dislocation_line_density_intragranular",
              "value": 800000000.0,
              "value_min": null,
              "value_max": null,
              "unit": "cm/cm3",
              "value_si": 8000000000000.0,
              "unit_si": "m^-2",
              "unc_low": 100000000.0,
              "unc_high": 100000000.0,
              "unc_type": "reported, Eq.(2) thickness",
              "method": "TEM BF, lamella at 0.56R perpendicular to a GB; g along <110>; EELS thickness",
              "threshold_deg": null,
              "step_um": null,
              "field_um2": null,
              "n_stat": "2 grains",
              "provenance": "text p.8",
              "flags": [
                "single_lamella"
              ],
              "note": null,
              "rose_rank": "B",
              "quality_marks": "meth:M cali:M samp:H irra:M meas:M veri:M",
              "relevance": 3.0
            },
            {
              "meas_id": "M0248",
              "sample_id": "ONO-Std-37",
              "quantity": "dislocation_line_density_nearGB",
              "value": 2200000000.0,
              "value_min": null,
              "value_max": null,
              "unit": "cm/cm3",
              "value_si": 22000000000000.0,
              "unit_si": "m^-2",
              "unc_low": 300000000.0,
              "unc_high": 300000000.0,
              "unc_type": "reported, Eq.(2) thickness",
              "method": "TEM BF, lamella at 0.56R perpendicular to a GB; g along <110>; EELS thickness; band 500-600 nm from initial GB",
              "threshold_deg": null,
              "step_um": null,
              "field_um2": null,
              "n_stat": null,
              "provenance": "text p.8",
              "flags": [
                "single_lamella"
              ],
              "note": null,
              "rose_rank": "B",
              "quality_marks": "meth:M cali:M samp:H irra:M meas:M veri:M",
              "relevance": 3.0
            },
            {
              "meas_id": "M0251",
              "sample_id": "ONO-Std-37",
              "quantity": "loop_density_intragranular",
              "value": 6000000000000000.0,
              "value_min": null,
              "value_max": null,
              "unit": "cm-3",
              "value_si": 6e+21,
              "unit_si": "m^-3",
              "unc_low": 700000000000000.0,
              "unc_high": 700000000000000.0,
              "unc_type": "reported, Eq.(1) counting + thickness",
              "method": "TEM BF, lamella at 0.56R perpendicular to a GB; g along <110>; EELS thickness",
              "threshold_deg": null,
              "step_um": null,
              "field_um2": null,
              "n_stat": ">=400",
              "provenance": "text p.8",
              "flags": [
                "single_lamella"
              ],
              "note": null,
              "rose_rank": "B",
              "quality_marks": "meth:M cali:M samp:H irra:M meas:M veri:M",
              "relevance": 3.0
            },
            {
              "meas_id": "M0252",
              "sample_id": "ONO-Std-37",
              "quantity": "loop_diameter_intragranular",
              "value": 4.1,
              "value_min": null,
              "value_max": null,
              "unit": "nm",
              "value_si": 4.1e-09,
              "unit_si": "m",
              "unc_low": 0.6,
              "unc_high": 0.6,
              "unc_type": "reported, 15 % of value",
              "method": "TEM BF, lamella at 0.56R perpendicular to a GB; g along <110>; EELS thickness; longest axis",
              "threshold_deg": null,
              "step_um": null,
              "field_um2": null,
              "n_stat": ">=400",
              "provenance": "text p.8",
              "flags": [
                "single_lamella"
              ],
              "note": null,
              "rose_rank": "B",
              "quality_marks": "meth:M cali:M samp:H irra:M meas:M veri:M",
              "relevance": 3.0
            },
            {
              "meas_id": "M0253",
              "sample_id": "ONO-Std-37",
              "quantity": "loop_density_nearGB",
              "value": 4.4e+16,
              "value_min": null,
              "value_max": null,
              "unit": "cm-3",
              "value_si": 4.4e+22,
              "unit_si": "m^-3",
              "unc_low": 6000000000000000.0,
              "unc_high": 6000000000000000.0,
              "unc_type": "reported",
              "method": "TEM BF, lamella at 0.56R perpendicular to a GB; g along <110>; EELS thickness",
              "threshold_deg": null,
              "step_um": null,
              "field_um2": null,
              "n_stat": null,
              "provenance": "text p.8",
              "flags": [
                "difficult_measurement",
                "single_lamella"
              ],
              "note": "loops highly entangled and coalescing; over-concentration of large loops within ~150 nm of GB",
              "rose_rank": "B",
              "quality_marks": "meth:M cali:M samp:H irra:M meas:M veri:M",
              "relevance": 3.0
            },
            {
              "meas_id": "M0254",
              "sample_id": "ONO-Std-37",
              "quantity": "loop_diameter_nearGB",
              "value": 6.1,
              "value_min": null,
              "value_max": null,
              "unit": "nm",
              "value_si": 6.1e-09,
              "unit_si": "m",
              "unc_low": 0.9,
              "unc_high": 0.9,
              "unc_type": "reported",
              "method": "TEM BF, lamella at 0.56R perpendicular to a GB; g along <110>; EELS thickness",
              "threshold_deg": null,
              "step_um": null,
              "field_um2": null,
              "n_stat": null,
              "provenance": "text p.8",
              "flags": [
                "difficult_measurement",
                "single_lamella"
              ],
              "note": null,
              "rose_rank": "B",
              "quality_marks": "meth:M cali:M samp:H irra:M meas:M veri:M",
              "relevance": 3.0
            },
            {
              "meas_id": "M0256",
              "sample_id": "ONO-Std-37",
              "quantity": "dislocation_density_total_lines_loops",
              "value": 8600000000.0,
              "value_min": null,
              "value_max": null,
              "unit": "cm/cm3",
              "value_si": 86000000000000.0,
              "unit_si": "m^-2",
              "unc_low": 800000000.0,
              "unc_high": 800000000.0,
              "unc_type": "reported",
              "method": "TEM BF, lamella at 0.56R perpendicular to a GB; g along <110>; EELS thickness; loops counted by perimeter",
              "threshold_deg": null,
              "step_um": null,
              "field_um2": null,
              "n_stat": null,
              "provenance": "text p.14",
              "flags": [
                "single_lamella"
              ],
              "note": null,
              "rose_rank": "B",
              "quality_marks": "meth:M cali:M samp:H irra:M meas:M veri:M",
              "relevance": 3.0
            },
            {
              "meas_id": "M0259",
              "sample_id": "ONO-Std-37",
              "quantity": "subgrain_boundary_misorientation_TEM",
              "value": 0.25,
              "value_min": null,
              "value_max": null,
              "unit": "deg",
              "value_si": 0.25,
              "unit_si": "deg",
              "unc_low": null,
              "unc_high": null,
              "unc_type": null,
              "method": "TEM: symmetrical tilt part of one boundary",
              "threshold_deg": null,
              "step_um": null,
              "field_um2": null,
              "n_stat": "1 boundary",
              "provenance": "text p.4, Fig.10",
              "flags": [
                "small_statistics"
              ],
              "note": null,
              "rose_rank": "B",
              "quality_marks": "meth:M cali:M samp:H irra:M meas:M veri:M",
              "relevance": 3.0
            },
            {
              "meas_id": "M0260",
              "sample_id": "ONO-Std-37",
              "quantity": "fraction_lines_edge_character",
              "value": 40.0,
              "value_min": null,
              "value_max": null,
              "unit": "%",
              "value_si": 0.4,
              "unit_si": "1",
              "unc_low": null,
              "unc_high": null,
              "unc_type": null,
              "method": "TEM BF, lamella at 0.56R perpendicular to a GB; g along <110>; EELS thickness",
              "threshold_deg": null,
              "step_um": null,
              "field_um2": null,
              "n_stat": null,
              "provenance": "text p.8",
              "flags": [
                "small_statistics"
              ],
              "note": "lines with strong edge component or edge part; number of lines not stated",
              "rose_rank": "B",
              "quality_marks": "meth:M cali:M samp:H irra:M meas:M veri:M",
              "relevance": 3.0
            },
            {
              "meas_id": "M0264",
              "sample_id": "ONO-Std-37",
              "quantity": "fraction_lines_mixed_climb",
              "value": 38.5,
              "value_min": null,
              "value_max": null,
              "unit": "%",
              "value_si": 0.385,
              "unit_si": "1",
              "unc_low": null,
              "unc_high": null,
              "unc_type": null,
              "method": "TEM BF, lamella at 0.56R perpendicular to a GB; g along <110>; EELS thickness; tilt/tangent method",
              "threshold_deg": null,
              "step_um": null,
              "field_um2": null,
              "n_stat": "13 lines, grain G1'",
              "provenance": "Table 2, p.11",
              "flags": [
                "small_statistics"
              ],
              "note": "pure climb 1, 1/2<110>{100} slip 5, {110} 1, {111} 1",
              "rose_rank": "B",
              "quality_marks": "meth:M cali:M samp:H irra:M meas:M veri:M",
              "relevance": 3.0
            },
            {
              "meas_id": "M0265",
              "sample_id": "ONO-Std-37",
              "quantity": "fraction_lines_mixed_climb",
              "value": 100.0,
              "value_min": null,
              "value_max": null,
              "unit": "%",
              "value_si": 1.0,
              "unit_si": "1",
              "unc_low": null,
              "unc_high": null,
              "unc_type": null,
              "method": "TEM BF, lamella at 0.56R perpendicular to a GB; g along <110>; EELS thickness; tilt/tangent method",
              "threshold_deg": null,
              "step_um": null,
              "field_um2": null,
              "n_stat": "4 lines, grain G2'",
              "provenance": "Table 2, p.11",
              "flags": [
                "small_statistics"
              ],
              "note": "pure climb 0, 1/2<110>{100} slip 0, {110} 0, {111} 0",
              "rose_rank": "B",
              "quality_marks": "meth:M cali:M samp:H irra:M meas:M veri:M",
              "relevance": 3.0
            }
          ]
        },
        {
          "r_over_R": 0.75,
          "r_over_R_range": null,
          "r_norm_convention": "r/R pellet",
          "zone": "intermediate",
          "experiment_type": [
            "EBSD"
          ],
          "temperature": {
            "value_C": 627.0,
            "range_C": null,
            "centreline_C": 948.5,
            "basis": "reported",
            "definition": "local temperature at r/R, radial profile at end of last cycle",
            "code": "Alcyone (PLEIADES)",
            "source": "ONO2025 Fig. 2b digitized, linear interpolation at r = r/R x 4.2 mm (pellet radius assumed, not given in paper)"
          },
          "burnup": {
            "value_GWd_tU": 35.3,
            "specimen_average_GWd_tU": 36.6,
            "rod_average_GWd_tU": 37.0,
            "basis": "model",
            "definition": "local burnup at r/R = 0.75 from the rim profile (edge/average 1.69)",
            "source": "ONO2025 table 1 x local_conditions_model.burnup_profile"
          },
          "measurements": [
            {
              "meas_id": "M0241",
              "sample_id": "ONO-Std-37",
              "quantity": "AMis2Mean",
              "value": 0.3958,
              "value_min": null,
              "value_max": null,
              "unit": "deg",
              "value_si": 0.3958,
              "unit_si": "deg",
              "unc_low": null,
              "unc_high": null,
              "unc_type": null,
              "method": "EBSD: map mean of pixel-to-grain-mean misorientation (grains at 10 deg)",
              "threshold_deg": 10.0,
              "step_um": 0.1,
              "field_um2": null,
              "n_stat": null,
              "provenance": "Fig. 8 (digitized automatically, autodigitize.py), p.6",
              "flags": [
                "digitized",
                "no_uncertainty"
              ],
              "note": "interior positions set to the nominal EBSD positions of the text (read 0.3999/0.5595/0.7497/0.2000); near-rim abscissae as read (text mentions only a 1R map)",
              "rose_rank": "B",
              "quality_marks": "meth:M cali:M samp:H irra:M meas:I veri:M",
              "relevance": 3.0
            }
          ]
        },
        {
          "r_over_R": 0.9746,
          "r_over_R_range": null,
          "r_norm_convention": "r/R pellet",
          "zone": "periphery",
          "experiment_type": [
            "EBSD"
          ],
          "temperature": {
            "value_C": 395.2,
            "range_C": null,
            "centreline_C": 948.5,
            "basis": "reported",
            "definition": "local temperature at r/R, radial profile at end of last cycle",
            "code": "Alcyone (PLEIADES)",
            "source": "ONO2025 Fig. 2b digitized, linear interpolation at r = r/R x 4.2 mm (pellet radius assumed, not given in paper)"
          },
          "burnup": {
            "value_GWd_tU": 44.1,
            "specimen_average_GWd_tU": 36.6,
            "rod_average_GWd_tU": 37.0,
            "basis": "model",
            "definition": "local burnup at r/R = 0.9746 from the rim profile (edge/average 1.69)",
            "source": "ONO2025 table 1 x local_conditions_model.burnup_profile"
          },
          "measurements": [
            {
              "meas_id": "M0242",
              "sample_id": "ONO-Std-37",
              "quantity": "AMis2Mean",
              "value": 0.4852,
              "value_min": null,
              "value_max": null,
              "unit": "deg",
              "value_si": 0.4852,
              "unit_si": "deg",
              "unc_low": null,
              "unc_high": null,
              "unc_type": null,
              "method": "EBSD: map mean of pixel-to-grain-mean misorientation (grains at 10 deg)",
              "threshold_deg": 10.0,
              "step_um": 0.1,
              "field_um2": null,
              "n_stat": null,
              "provenance": "Fig. 8 (digitized automatically, autodigitize.py), p.6",
              "flags": [
                "digitized",
                "no_uncertainty"
              ],
              "note": "interior positions set to the nominal EBSD positions of the text (read 0.3999/0.5595/0.7497/0.2000); near-rim abscissae as read (text mentions only a 1R map)",
              "rose_rank": "B",
              "quality_marks": "meth:M cali:M samp:H irra:M meas:I veri:M",
              "relevance": 3.0
            }
          ]
        },
        {
          "r_over_R": 0.9947,
          "r_over_R_range": null,
          "r_norm_convention": "r/R pellet",
          "zone": "periphery",
          "experiment_type": [
            "EBSD"
          ],
          "temperature": {
            "value_C": 376.1,
            "range_C": null,
            "centreline_C": 948.5,
            "basis": "reported",
            "definition": "local temperature at r/R, radial profile at end of last cycle",
            "code": "Alcyone (PLEIADES)",
            "source": "ONO2025 Fig. 2b digitized, linear interpolation at r = r/R x 4.2 mm (pellet radius assumed, not given in paper)"
          },
          "burnup": {
            "value_GWd_tU": 54.4,
            "specimen_average_GWd_tU": 36.6,
            "rod_average_GWd_tU": 37.0,
            "basis": "model",
            "definition": "local burnup at r/R = 0.9947 from the rim profile (edge/average 1.69)",
            "source": "ONO2025 table 1 x local_conditions_model.burnup_profile"
          },
          "measurements": [
            {
              "meas_id": "M0243",
              "sample_id": "ONO-Std-37",
              "quantity": "AMis2Mean",
              "value": 0.5471,
              "value_min": null,
              "value_max": null,
              "unit": "deg",
              "value_si": 0.5471,
              "unit_si": "deg",
              "unc_low": null,
              "unc_high": null,
              "unc_type": null,
              "method": "EBSD: map mean of pixel-to-grain-mean misorientation (grains at 10 deg)",
              "threshold_deg": 10.0,
              "step_um": 0.1,
              "field_um2": null,
              "n_stat": null,
              "provenance": "Fig. 8 (digitized automatically, autodigitize.py), p.6",
              "flags": [
                "digitized",
                "no_uncertainty"
              ],
              "note": "interior positions set to the nominal EBSD positions of the text (read 0.3999/0.5595/0.7497/0.2000); near-rim abscissae as read (text mentions only a 1R map)",
              "rose_rank": "B",
              "quality_marks": "meth:M cali:M samp:H irra:M meas:I veri:M",
              "relevance": 3.0
            }
          ]
        },
        {
          "r_over_R": 0.9982,
          "r_over_R_range": null,
          "r_norm_convention": "r/R pellet",
          "zone": "periphery",
          "experiment_type": [
            "EBSD"
          ],
          "temperature": {
            "value_C": 374.1,
            "range_C": null,
            "centreline_C": 948.5,
            "basis": "reported",
            "definition": "local temperature at r/R, radial profile at end of last cycle",
            "code": "Alcyone (PLEIADES)",
            "source": "ONO2025 Fig. 2b digitized, linear interpolation at r = r/R x 4.2 mm (pellet radius assumed, not given in paper)"
          },
          "burnup": {
            "value_GWd_tU": 58.3,
            "specimen_average_GWd_tU": 36.6,
            "rod_average_GWd_tU": 37.0,
            "basis": "model",
            "definition": "local burnup at r/R = 0.9982 from the rim profile (edge/average 1.69)",
            "source": "ONO2025 table 1 x local_conditions_model.burnup_profile"
          },
          "measurements": [
            {
              "meas_id": "M0244",
              "sample_id": "ONO-Std-37",
              "quantity": "AMis2Mean",
              "value": 0.6366,
              "value_min": null,
              "value_max": null,
              "unit": "deg",
              "value_si": 0.6366,
              "unit_si": "deg",
              "unc_low": null,
              "unc_high": null,
              "unc_type": null,
              "method": "EBSD: map mean of pixel-to-grain-mean misorientation (grains at 10 deg)",
              "threshold_deg": 10.0,
              "step_um": 0.1,
              "field_um2": null,
              "n_stat": null,
              "provenance": "Fig. 8 (digitized automatically, autodigitize.py), p.6",
              "flags": [
                "digitized",
                "no_uncertainty"
              ],
              "note": "interior positions set to the nominal EBSD positions of the text (read 0.3999/0.5595/0.7497/0.2000); near-rim abscissae as read (text mentions only a 1R map)",
              "rose_rank": "B",
              "quality_marks": "meth:M cali:M samp:H irra:M meas:I veri:M",
              "relevance": 3.0
            }
          ]
        },
        {
          "r_over_R": 1.0,
          "r_over_R_range": null,
          "r_norm_convention": "r/R pellet",
          "zone": "periphery",
          "experiment_type": [
            "EPMA"
          ],
          "temperature": {
            "value_C": 372.8,
            "range_C": null,
            "centreline_C": 948.5,
            "basis": "reported",
            "definition": "local temperature at r/R, radial profile at end of last cycle",
            "code": "Alcyone (PLEIADES)",
            "source": "ONO2025 Fig. 2b digitized, linear interpolation at r = r/R x 4.2 mm (pellet radius assumed, not given in paper)"
          },
          "burnup": {
            "value_GWd_tU": 61.7,
            "specimen_average_GWd_tU": 36.6,
            "rod_average_GWd_tU": 37.0,
            "basis": "model",
            "definition": "local burnup at r/R = 1 from the rim profile (edge/average 1.69)",
            "source": "ONO2025 table 1 x local_conditions_model.burnup_profile"
          },
          "measurements": [
            {
              "meas_id": "M0267",
              "sample_id": "ONO-Std-37",
              "quantity": "local_bu_1R",
              "value": 61.7,
              "value_min": null,
              "value_max": null,
              "unit": "1",
              "value_si": 61.7,
              "unit_si": "1",
              "unc_low": null,
              "unc_high": null,
              "unc_type": null,
              "method": "EPMA Nd profile",
              "threshold_deg": null,
              "step_um": null,
              "field_um2": null,
              "n_stat": null,
              "provenance": "text p.3",
              "flags": [
                "no_uncertainty"
              ],
              "note": "GWd/tU",
              "rose_rank": "B",
              "quality_marks": "meth:M cali:I samp:H irra:M meas:I veri:M",
              "relevance": 3.0
            }
          ]
        }
      ],
      "digitized_curves": [
        {
          "curve_id": "ONO2025|Fig. 8|Std-37|auto",
          "figure": "Fig. 8",
          "series": "Std-37",
          "kind": "profile",
          "r_over_R": null,
          "x_quantity": "r_over_R",
          "x_unit": "1",
          "y_quantity": "AMis2Mean",
          "y_unit": "deg",
          "provenance": "Fig. 8 p.6 (digitized, autodigitize.py (automatic, Claude), raster)",
          "flags": [
            "digitized",
            "x_slightly_below_axis"
          ],
          "rose_rank": "U",
          "points": [
            [
              -0.000445,
              0.659606
            ],
            [
              0.2,
              0.583419
            ],
            [
              0.559911,
              0.379912
            ],
            [
              0.749666,
              0.395763
            ],
            [
              0.97461,
              0.485245
            ],
            [
              0.994655,
              0.547115
            ],
            [
              0.998218,
              0.636596
            ]
          ]
        },
        {
          "curve_id": "ONO2025|Fig. 13b|Std-37|auto",
          "figure": "Fig. 13b",
          "series": "Std-37",
          "kind": "profile",
          "r_over_R": 0.56,
          "x_quantity": "loop_diameter_class",
          "x_unit": "1",
          "y_quantity": "loop_density_by_class",
          "y_unit": "cm-3",
          "provenance": "Fig. 13b p.10 (digitized, autodigitize.py (automatic, Claude), raster bars)",
          "flags": [
            "digitized"
          ],
          "rose_rank": "U*",
          "points": [
            [
              1.0,
              4591700000000000.0
            ],
            [
              2.0,
              1123640000000000.0
            ],
            [
              3.0,
              236258000000000.0
            ],
            [
              4.0,
              27993800000000.0
            ]
          ]
        },
        {
          "curve_id": "ONO2025|Fig. 2a|Std-37|auto",
          "figure": "Fig. 2a",
          "series": "Std-37",
          "kind": "history",
          "r_over_R": null,
          "x_quantity": "irradiation_time",
          "x_unit": "h",
          "y_quantity": "linear_heat_rate",
          "y_unit": "W/cm",
          "provenance": "Fig. 2a p.4 (digitized, autodigitize.py (automatic, Claude), raster)",
          "flags": [
            "digitized"
          ],
          "rose_rank": "C",
          "points": [
            [
              304.528,
              203.261
            ],
            [
              501.804,
              203.261
            ],
            [
              699.08,
              203.261
            ],
            [
              896.355,
              203.976
            ],
            [
              1093.63,
              203.976
            ],
            [
              1290.91,
              203.261
            ],
            [
              1488.18,
              203.261
            ],
            [
              1685.46,
              202.547
            ],
            [
              1882.73,
              202.547
            ],
            [
              2080.01,
              202.547
            ],
            [
              2277.28,
              201.833
            ],
            [
              2474.56,
              201.475
            ],
            [
              2671.84,
              201.118
            ],
            [
              2869.11,
              200.404
            ],
            [
              3066.39,
              199.69
            ],
            [
              3263.66,
              199.69
            ],
            [
              3460.94,
              198.975
            ],
            [
              3658.21,
              198.975
            ],
            [
              3855.49,
              199.69
            ],
            [
              4052.77,
              199.69
            ],
