Repository: sciantix/sciantix-official

# SCIANTIX
SCIANTIX is an open-source 0D simulation code developed at Politecnico di Milano, designed to model the behavior of a single grain of nuclear fuel, with a particular focus on fission gas behavior. 

The code employs physics-based rate-theory models rather than empirical correlations, enabling better integration with lower-length scale calculations and improved predictive capability. SCIANTIX is designed to operate both as an independent tool and as an embedded module within industrial fuel performance codes (FPCs) such as TRANSURANUS, FRAPCON/FRAPTRAN, and OFFBEAT.

Currently, SCIANTIX is validated against experimental data for:
- Intragranular gaseous swelling
- Intergranular gaseous swelling
- Fission gas release (Xe, Kr)
- Helium behavior and release under annealing conditions
- High-burnup structure (HBS) formation and porosity evolution

The validation database and testing suite are available in the `verification/` and `validation/` directories.

# Training

Training material — tutorials, hands-on cases, and the OperaHPC online training —
is maintained in a dedicated repository: 
- [sciantix-training](https://github.com/sciantix/sciantix-training)
- [OperaHPC Online Training](https://github.com/sciantix/sciantix-training/tree/main/training/OperaHPC_online_training)

# Coupling with fuel performance codes
To compile SCIANTIX as a static library for coupling with codes like TRANSURANUS:
```bash
mkdir -p build && cd build
cmake -DCOUPLING_TU=ON ..
make -j$(nproc)
```

# Data from RECOMMENDATIONS ON FUEL PROPERTIES FOR FUEL PERFORMANCE CODES, NEA/NSC/R(2024)1

In some cases, the original data values were not available, and estimates were therefore
obtained instead by digitised measurement of the figures in the original source using
Engage Digitiser, which adds a further uncertainty up to 2% to the values. 

4.1868 has also been used as the conversion factor from kcal to kJ.

## Regarding the reduced dataset for q from 15 to 25.

(Javed, 1972) 
- Lattice parameter @ room temperature
- NO burnup

(Johnson, 1973)
- Pu/M ratio (prior to irradiation) 
- O/M ratio (prior to irradiation) 
- Fract.Porosity (prior to irradiation) 
- Pellet radius (from the centre)
O/M vs radius was only plotted for one irradiated pin but it was noted that this could vary significantly depending on assumptions regarding fission product valency.
- SI burnup

(Woodley, 1973)
- No burnup

(Adamson and Carney, 1974)
- Comparison with the data tables in (Chilton and Kirkham, 1975) for Chilton and Kirkham’s own data shows that the assumption of the O/M being half the U valency becomes much less accurate at high O/M
- No burnup, excluded in the folder

(Sørensen, 1975)
- includes also q = 10%

(Swanson, 1975)

(Tetenbaum, 1975)

(Mari, 1977)

(Tetenbaum, 1977)
- * Crude SIM fuel (Ce only) with the effective irradiated residual Pu at burn-up (valid for 5%CeO2, those with burnup). Note that the equivalent unirradiated Pu content
has not been calculated.

(Edwards, 1978)

(Woodley, 1978) 
- *SIM fuel, quoted with effective irradiated residual Pu at burn-up, for an unirradiated Pu content of 25% (those with burnup)
- initial crude (U0.75,Pu0.225,Ce0.025)O2 simulated high-burn-up fuel (SIMFUEL) data not included in favour of subsequent more sophisticated SIMFUEL reproduced
above
- burn-up not stated to be average or maximum

(Chilton, 1979)

(Ewart, 1979a)
- Pu/M ratio (before irradiation) = 30% left because one of the few irradiations
- O/M ratio (post irradiation) 
- Fract. porosity (Average before irradiation) 
- Burn-up (Maximum) 
The samples were irradiated in the Dounreay fast reactor (DFR) in the United Kingdom. Drilling was used to remove the samples with measurements taken at different radii in the pellet using the technique that was first checked by Mari (Mari, 1977) with unirradiated fuel. It was noted that in the uranium, 235U enrichment was 93% and so not very representative of a modern fast reactor MOX fuel and that the density was quite low. It was also noted that values measured following quenching after heating would have been more reliable.

(Ewart, 1979b)
- O/M ratio (Post-irradiation) 
- Fract. porosity (Presumed preirradiation) 
- Burn-up (Average or maximum not stated) 
- samples presumed to be homogeneous as material produced by co-precipitation.
Fuel density stated to be 10.4 g/cm3. Therefore, considering TDs of 11.44 g/cm3
for PuO2 and 10.96 g/cm3 for UO2 and using Vegard's Correlation, this is
11.08 g/cm3 for (U0.75,Pu0.25)O2 and thus the fuel can be calculated to have been
93.9% TD.

(Woodley, 1979)

(Ewart, 1984)
- O/M ratio (Post irradiation) 
- Fract. porosity (Prior to irradiation) 
-  Irradiated in the high flux reactor (HFR) in the Netherlands with detailed postirradiation
examination (PIE) performed of the pellet structure.
- Quenched fuel results were potentially more representative. However, irradiation was not performed in a true fast reactor, although the microstructure seems representative.

File: validation_dataset/oxygenpotential/AdamsonAndCarney1974.txt
# Table 8.6. Selected data on oxygen potential for MOX fuels – Data source: (Adamson and Carney, 1974)
Temperature Pu/M ratio O/M ratio Burn-up μ(O2)
K % %FIMA kJ/mol
1623 15 2,071 0 -161,3
1773 15 2,050 0 -159,6
1773 15 2,046 0 -159,6

File: validation_dataset/oxygenpotential/Edwards1978.txt
# Table 8.15. Selected data on oxygen potential for MOX fuels – Data source: (Edwards, 1978)
Temperature Pu/M ratio O/M ratio Burn-up μ(O2)
K % %FIMA kJ/mol
1523 25 1,9931 0 -432,1 Invalid
1523 25 1,9949 0 -405,2 Invalid
1523 25 1,9954 0 -413,9 Invalid
1523 25 1,9958 0 -401,7 Invalid
1523 25 1,9965 0 -385,0 Invalid
1523 25 1,9972 0 -359,4 Invalid
1523 25 1,9979 0 -344,3 Invalid
1523 25 1,9982 0 -338,5 Invalid
1523 25 1,9984 0 -340,8 Invalid
1523 25 1,9986 0 -337,6 Invalid
1523 25 1,9986 0 -322,5
1523 25 1,9990 0 -313,2
1523 25 1,9991 0 -309,5
1523 25 1,9996 0 -300,8
1523 25 1,9996 0 -276,6
1523 25 1,9997 0 -296,6
1523 25 1,9998 0 -279,0
1523 25 1,9998 0 -296,7
1523 25 1,9999 0 -260,5
1523 25 2,0000 0 -254,9
1523 25 2,0001 0 -241,8
1523 25 2,0003 0 -223,0
1523 25 2,0008 0 -212,1
1523 25 2,0008 0 -212,4
1523 25 2,0014 0 -212,1
1523 25 2,0019 0 -206,9
1523 25 2,0048 0 -200,8
1523 25 2,0061 0 -197,1
1523 25 2,0066 0 -190,8
1523 25 2,0181 0 -178,6
1523 25 2,0345 0 -169,6
1623 25 1,9922 0 -387,7 Invalid
1623 25 1,9930 0 -375,4 Invalid
1623 25 1,9954 0 -369,9 Invalid
1623 25 1,9959 0 -367,4 Invalid
1623 25 1,9970 0 -349,9 Invalid
1623 25 1,9974 0 -343,3 Invalid
1623 25 1,9982 0 -329,1 Invalid
1623 25 1,9987 0 -313,5 Invalid
1623 25 1,9988 0 -295,0
1623 25 1,9989 0 -304,9
1623 25 1,9993 0 -294,5
1623 25 1,9994 0 -278,4
1623 25 1,9997 0 -287,3
1623 25 1,9998 0 -274,4
1623 25 1,9999 0 -255,1
1623 25 1,9999 0 -223,4
1623 25 2,0000 0 -242,4
1623 25 2,0000 0 -233,4
1623 25 2,0003 0 -266,7
1623 25 2,0004 0 -220,4
1623 25 2,0005 0 -256,4
1623 25 2,0008 0 -212,1
1623 25 2,0020 0 -202,2
1623 25 2,0037 0 -192,3
1623 25 2,0048 0 -186,4

File: validation_dataset/oxygenpotential/Ewart1979b.txt
# Table 8.19. Selected data on oxygen potential for MOX fuels (fresh and irradiated) – Data source: (Ewart, 1979b)
Temperature Pu/M ratio O/M ratio (Post-irradiation) Fract. porosity (Presumed preirradiation) Burn-up (Average or maximum not stated) μ(O2) Radial position
K % % %FIMA kJ/mol R/R0
1273 25 1,999 6,1 6,4 -446 0.76
1273 25 1,996 6,1 6,4 -502 0.69
1273 25 1,996 6,1 6,4 -498 0.65
1273 25 1,997 6,1 6,4 -486 0.63
1273 25 1,996 6,1 6,4 -498 0.52
1273 25 1,993 6,1 6,4 -519 0.29
1273 25 1,995 6,1 6,8 -498 0.95
1273 25 1,989 6,1 6,8 -548 0.89
1273 25 1,993 6,1 6,8 -523 0.81
1273 25 1,992 6,1 6,8 -532 0.78
1273 25 1,993 6,1 6,8 -523 0.72
1273 25 1,990 6,1 6,8 -544 0.69

File: validation_dataset/oxygenpotential/Hirooka2020.txt
# Table 8.33. Selected data on oxygen potential for MOX fuels containing Np and Am –
Data source: (Hirooka, 2020)
Temperature Pu/M ratio Np/M
ratio
Am/M
ratio O/M ratio Burn-up μ(O2)
K % % % %FIMA kJ/mol
1673 35 0,0 2,7 1,975 0 -432,3
1673 35 0,0 2,7 1,986 0 -427,0
1673 35 0,0 2,7 1,989 0 -415,0
1673 35 0,0 2,7 1,991 0 -408,1
1673 35 0,0 2,7 1,993 0 -401,1
1673 35 0,0 2,7 1,994 0 -398,1
1673 35 0,0 2,7 1,996 0 -386,2
1673 35 0,0 2,7 1,997 0 -383,5
1673 35 0,0 2,7 1,997 0 -378,9
1673 35 0,0 2,7 1,998 0 -362,3
1673 35 0,0 2,7 1,998 0 -360,9
1673 35 0,0 2,7 1,999 0 -314,1
1673 35 0,0 2,7 1,999 0 -341,3
1673 35 0,0 2,7 1,999 0 -339,7
1673 35 0,0 2,7 1,999 0 -323,1
1673 35 0,0 2,7 2,000 0 -305,5
1673 35 0,0 2,7 2,000 0 -288,9
1673 35 0,0 2,7 2,000 0 -252,0
1673 35 0,0 2,7 2,000 0 -277,6
1673 35 0,0 2,7 2,000 0 -259,3
1673 35 0,0 2,7 2,002 0 -223,5
1773 35 0,0 2,7 1,972 0 -418,5
1773 35 0,0 2,7 1,977 0 -396,3
1773 35 0,0 2,7 1,977 0 -416,7
1773 35 0,0 2,7 1,986 0 -394,9
1773 35 0,0 2,7 1,988 0 -382,6
1773 35 0,0 2,7 1,989 0 -382,9
1773 35 0,0 2,7 1,990 0 -369,2
1773 35 0,0 2,7 1,994 0 -362,2
1773 35 0,0 2,7 1,995 0 -370,3
1773 35 0,0 2,7 1,995 0 -360,4
1773 35 0,0 2,7 1,996 0 -343,2
1773 35 0,0 2,7 1,998 0 -339,0
1773 35 0,0 2,7 1,998 0 -327,7
1773 35 0,0 2,7 1,998 0 -327,0
1773 35 0,0 2,7 1,999 0 -329,1
1773 35 0,0 2,7 1,999 0 -321,4
1773 35 0,0 2,7 2,000 0 -301,3
1773 35 0,0 2,7 2,000 0 -279,2
1773 35 0,0 2,7 2,000 0 -270,7
1773 35 0,0 2,7 2,001 0 -251,7
1773 35 0,0 2,7 2,001 0 -238,0
1773 35 0,0 2,7 2,001 0 -218,3
1773 35 0,0 2,7 2,003 0 -206,0
1873 35 0,0 2,7 1,960 0 -403,5
1873 35 0,0 2,7 1,965 0 -403,1
1873 35 0,0 2,7 1,973 0 -390,1
1873 35 0,0 2,7 1,983 0 -371,5
1873 35 0,0 2,7 1,985 0 -367,4
1873 35 0,0 2,7 1,985 0 -372,3
1873 35 0,0 2,7 1,986 0 -362,2
1873 35 0,0 2,7 1,992 0 -345,1
1873 35 0,0 2,7 1,993 0 -341,4
1873 35 0,0 2,7 1,994 0 -336,6
1873 35 0,0 2,7 1,996 0 -328,1
1873 35 0,0 2,7 1,996 0 -321,4
1873 35 0,0 2,7 1,997 0 -321,7
1873 35 0,0 2,7 1,997 0 -313,9
1873 35 0,0 2,7 1,997 0 -316,5
1873 35 0,0 2,7 1,997 0 -317,3
1873 35 0,0 2,7 1,998 0 -300,9
1873 35 0,0 2,7 1,998 0 -280,5
1873 35 0,0 2,7 1,999 0 -301,3
1873 35 0,0 2,7 1,999 0 -302,0
1873 35 0,0 2,7 1,999 0 -280,5
1873 35 0,0 2,7 1,999 0 -280,8
1873 35 0,0 2,7 2,000 0 -277,9
1873 35 0,0 2,7 2,000 0 -258,9
1873 35 0,0 2,7 2,000 0 -263,0
1873 35 0,0 2,7 2,001 0 -230,3
1873 35 0,0 2,7 2,001 0 -220,6
1873 35 0,0 2,7 2,004 0 -189,0
1873 35 0,0 2,7 2,004 0 -191,3
1873 28,5 14,7 1,5 1,936 0 -450,4
1873 28,5 14,7 1,5 1,946 0 -431,8
1873 28,5 14,7 1,5 1,960 0 -422,5
1873 28,5 14,7 1,5 1,962 0 -408,9
1873 28,5 14,7 1,5 1,975 0 -395,0
1873 28,5 14,7 1,5 1,979 0 -377,1
1873 28,5 14,7 1,5 1,988 0 -352,0
1873 28,5 14,7 1,5 1,989 0 -349,8
1873 28,5 14,7 1,5 1,995 0 -332,7
1873 28,5 14,7 1,5 1,997 0 -310,1
1873 28,5 14,7 1,5 1,999 0 -293,2
1873 28,5 14,7 1,5 1,999 0 -297,0
1873 28,5 14,7 1,5 2,000 0 -286,8
1873 28,5 14,7 1,5 2,001 0 -275,9
1873 28,5 14,7 1,5 2,001 0 -255,8
1873 28,5 14,7 1,5 2,001 0 -253,8
1873 28,5 14,7 1,5 2,002 0 -257,1
1873 28,5 14,7 1,5 2,004 0 -196,4
1873 28,5 14,7 1,5 2,005 0 -227,2
1923 28,5 14,7 1,5 1,923 0 -450,1
1923 28,5 14,7 1,5 1,932 0 -430,9
1923 28,5 14,7 1,5 1,948 0 -422,6
1923 28,5 14,7 1,5 1,950 0 -407,3
1923 28,5 14,7 1,5 1,967 0 -395,3
1923 28,5 14,7 1,5 1,970 0 -388,9
1923 28,5 14,7 1,5 1,976 0 -375,6
1923 28,5 14,7 1,5 1,978 0 -373,7
1923 28,5 14,7 1,5 1,985 0 -354,3
1923 28,5 14,7 1,5 1,989 0 -348,0
1923 28,5 14,7 1,5 1,989 0 -346,3
1923 28,5 14,7 1,5 1,990 0 -342,3
1923 28,5 14,7 1,5 1,994 0 -321,2
1923 28,5 14,7 1,5 1,997 0 -307,9
1923 28,5 14,7 1,5 1,997 0 -305,9
1923 28,5 14,7 1,5 1,999 0 -282,2
1923 28,5 14,7 1,5 1,999 0 -279,5
1923 28,5 14,7 1,5 2,000 0 -256,2
1923 28,5 14,7 1,5 2,000 0 -270,2
1923 28,5 14,7 1,5 2,001 0 -248,9
1923 28,5 14,7 1,5 2,003 0 -214,5
1923 28,5 14,7 1,5 2,006 0 -192,2

File: validation_dataset/oxygenpotential/Rao2006.txt
# Table 8.28. Selected data on oxygen potential for MOX fuels – Data source: (Rao, 2006)
Temperature Pu/M ratio O/M ratio Fract. porosity Burn-up μ(O2)
K % % %FIMA kJ/mol
1073 21 1,998 4 0 -538
1073 21 1,999 4 0 -528
1073 21 1,999 4 0 -520
1073 21 2,000 4 0 -489
1073 21 2,000 4 0 -481
1073 21 2,000 4 0 -469
1073 21 2,000 4 0 -435
1073 21 2,000 4 0 -433
1073 21 2,000 4 0 -366
1073 21 2,000 4 0 -344
1173 21 1,997 4 0 -540
1173 21 1,997 4 0 -538
1173 21 1,998 4 0 -531
1173 21 1,998 4 0 -528
1173 21 1,999 4 0 -487
1173 21 1,999 4 0 -485
1173 21 2,000 4 0 -467
1173 21 2,000 4 0 -462
1173 21 2,000 4 0 -426
1173 21 2,000 4 0 -356
1173 21 2,000 4 0 -353
1173 21 2,000 4 0 -331
1273 21 1,994 4 0 -549
1273 21 1,994 4 0 -544
1273 21 1,996 4 0 -530
1273 21 1,996 4 0 -529
1273 21 1,999 4 0 -487
1273 21 1,999 4 0 -483
1273 21 2,000 4 0 -461
1273 21 2,000 4 0 -456
1273 21 2,000 4 0 -424
1273 21 2,000 4 0 -423
1273 21 2,000 4 0 -342
1273 21 2,000 4 0 -335
1273 21 2,000 4 0 -309
1373 21 1,985 4 0 -552
1373 21 1,985 4 0 -549
1373 21 1,989 4 0 -537
1373 21 1,996 4 0 -485
1373 21 1,996 4 0 -482
1373 21 1,998 4 0 -461
1373 21 1,998 4 0 -458
1373 21 2,000 4 0 -417
1373 21 2,000 4 0 -416
1373 21 2,000 4 0 -332
1373 21 2,000 4 0 -324
1373 21 2,001 4 0 -291
1473 21 1,961 4 0 -556
1473 21 1,961 4 0 -552
1473 21 1,979 4 0 -538
1473 21 1,979 4 0 -530
1473 21 1,993 4 0 -484
1473 21 1,993 4 0 -480
1473 21 1,996 4 0 -461
1473 21 1,996 4 0 -455
1473 21 1,999 4 0 -412
1473 21 1,999 4 0 -410
1473 21 2,000 4 0 -318
1473 21 2,000 4 0 -310
1473 21 2,001 4 0 -283
1473 21 2,001 4 0 -278
1073 28 1,996 4 0 -535
1073 28 1,998 4 0 -521
1073 28 1,999 4 0 -492
1073 28 2,000 4 0 -465
1073 28 2,000 4 0 -423
1073 28 2,000 4 0 -371
1073 28 2,000 4 0 -345
1273 28 1,990 4 0 -548
1273 28 1,992 4 0 -527
1273 28 1,995 4 0 -479
1273 28 1,996 4 0 -458
1273 28 1,998 4 0 -418
1273 28 2,000 4 0 -331
1273 28 2,000 4 0 -310
1473 28 1,975 4 0 -532
1473 28 1,990 4 0 -480
1473 28 1,997 4 0 -410
1473 28 2,000 4 0 -318
1473 28 2,000 4 0 -281

File: validation_dataset/oxygenpotential/Sorensen1975.txt
# Table 8.10. Selected data on oxygen potential for MOX fuels – Data source: (Sørensen, 1975)
Temperature Pu/M ratio O/M ratio Burn-up μ(O2)
K % %FIMA kJ/mol
1222 10 1,998 0 -458,5
1359 10 1,996 0 -453,6
1359 10 1,998 0 -403,9
1459 10 1,994 0 -446,1
1459 10 1,998 0 -393,3
1459 10 1,999 0 -363,7
1564 10 1,990 0 -441,5
1564 10 1,997 0 -383,5
1564 10 1,998 0 -353,4
1674 10 1,985 0 -431,0
1674 10 1,993 0 -371,3
1674 10 1,996 0 -338,9
1359 20 1,996 0 -439,5
1359 20 1,997 0 -448,9
1359 20 1,997 0 -438,3
1359 20 1,998 0 -407,8
1359 20 1,998 0 -372,3
1459 20 1,994 0 -441,0
1459 20 1,995 0 -428,5
1459 20 1,998 0 -395,5
1459 20 1,998 0 -362,7
1564 20 1,991 0 -435,3
1564 20 1,994 0 -421,6
1564 20 1,996 0 -387,1
1564 20 1,998 0 -352,6
1674 20 1,988 0 -428,4
1674 20 1,989 0 -412,4
1674 20 1,993 0 -375,0
1674 20 1,996 0 -337,6

File: validation_dataset/oxygenpotential/Woodley1973.txt
# Table 8.5. Selected data on oxygen potential for MOX fuels (fresh and irradiated) – Data source: (Woodley, 1973)
Pu/M ratio O/M ratio Burn-up μ(O2)
K % %FIMA kJ/mol
1222 25 1,953 0 -648,3
1222 25 1,982 0 -607,5
1222 25 1,987 0 -589,7
1222 25 1,989 0 -583,6
1222 25 1,990 0 -586,4
1222 25 1,992 0 -561,9
1222 25 1,994 0 -545,1
1222 25 1,995 0 -518,9
1222 25 1,995 0 -542,3
1222 25 1,996 0 -487,6
1222 25 1,996 0 -492,6
1222 25 1,997 0 -502,1
1222 25 1,997 0 -466,3
1222 25 1,998 0 -445,3
1222 25 1,999 0 -444,3
1359 25 1,943 0 -621,6
1359 25 1,963 0 -590,6
1359 25 1,975 0 -571,1
1359 25 1,984 0 -549,6
1359 25 1,986 0 -551,0
1359 25 1,991 0 -525,3
1359 25 1,993 0 -495,1
1359 25 1,993 0 -502,9
1359 25 1,995 0 -502,9
1359 25 1,996 0 -502,9
1359 25 1,997 0 -438,3
1359 25 1,999 0 -461,6
1459 25 1,914 0 -623,7
1459 25 1,920 0 -612,2
1459 25 1,935 0 -593,4
1459 25 1,948 0 -573,2
1459 25 1,963 0 -555,1
1459 25 1,981 0 -530,5
1459 25 1,981 0 -523,8
1459 25 1,986 0 -503,1
1459 25 1,988 0 -485,3
1459 25 1,989 0 -491,0
1459 25 1,994 0 -461,0
1459 25 1,995 0 -433,3
1564 25 1,904 0 -618,2
1564 25 1,917 0 -600,2
1564 25 1,921 0 -589,1
1564 25 1,927 0 -581,5
1564 25 1,942 0 -559,1
1564 25 1,951 0 -542,2
1564 25 1,963 0 -526,4
1564 25 1,974 0 -504,1
1564 25 1,980 0 -483,4
1564 25 1,989 0 -462,2
1564 25 1,992 0 -429,5
1564 25 1,994 0 -429,5
1674 25 1,898 0 -607,7
1674 25 1,909 0 -590,8
1674 25 1,919 0 -576,4
1674 25 1,928 0 -562,3
1674 25 1,934 0 -550,5
1674 25 1,943 0 -535,0
1674 25 1,952 0 -516,7
1674 25 1,959 0 -503,4
1674 25 1,962 0 -498,0
1674 25 1,970 0 -481,5
1674 25 1,973 0 -480,7
1674 25 1,977 0 -468,5
1674 25 1,980 0 -457,8
1674 25 1,987 0 -423,6
1674 25 1,989 0 -422,5

File: validation_dataset/oxygenpotential/Woodley1978.txt
# Table 8.16. Selected data on oxygen potential for MOX fuels (fresh and irradiated)– Data source: (Woodley, 1978)
Temperature Pu/M ratio O/M ratio Burn-up μ(O2)
K % %FIMA kJ/mol
1173 25 1,993 0 -600,3
1173 25 1,9950 0 -592,06
1173 25 1,998 0 -561,3
1173 25 1,9980 0 -567,98
1173 25 1,9990 0 -549,77
1173 25 1,9995 0 -531,56
1173 25 2,000 0 -518,8
1173 25 2,000 0 -444,2
1273 25 1,9500 0 -624,08
1273 25 1,970 0 -608,3
1273 25 1,9800 0 -595,82
1273 25 1,990 0 -570,2
1273 25 1,9900 0 -574,47
1273 25 1,9950 0 -553,08
1273 25 1,997 0 -540,4
1273 25 1,9980 0 -524,82
1273 25 1,9980 0 -524,82
1273 25 1,999 0 -439,3
1273 25 1,9990 0 -503,46
1273 25 1,9995 0 -482,07
1273 25 2,000 0 -500,8
1373 25 1,932 0 -616,1
1373 25 1,9500 0 -596,2
1373 25 1,960 0 -583,5
1373 25 1,968 0 -571,7
1373 25 1,9800 0 -563,8
1373 25 1,984 0 -547,3
1373 25 1,9900 0 -539,3
1373 25 1,994 0 -523,1
1373 25 1,9950 0 -514,9
1373 25 1,998 0 -487,7
1373 25 1,9980 0 -482,5
1373 25 1,9990 0 -458,1
1373 25 1,9995 0 -433,6
1373 25 2,000 0 -436,3
1173 25 1,9995 0 -532,1
1173 23,49* 1,9995 2 -497,9
1173 21,17* 1,9995 5 -462,6
1173 17,16* 1,9995 10 -400,2
1173 25 1,9990 0 -550,7
1173 23,49* 1,9990 2 -522,2
1173 21,17* 1,9990 5 -490,0
1173 17,16* 1,9990 10 -434,4
1173 25 1,9980 0 -568,7
1173 23,49* 1,9980 2 -546,4
1173 21,17* 1,9980 5 -516,8
1173 17,16* 1,9980 10 -468,5
1173 25 1,9950 0 -592,5
1173 23,49* 1,9950 2 -578,1
1173 21,17* 1,9950 5 -552,7
1173 17,16* 1,9950 10 -513,7
1273 25 1,9995 0 -482,7
1273 23,49* 1,9995 2 -460,5
1273 21,17* 1,9995 5 -424,8
1273 17,16* 1,9995 10 -378,7
1273 25 1,9990 0 -504,3
1273 23,49* 1,9990 2 -484,3
1273 21,17* 1,9990 5 -454,2
1273 17,16* 1,9990 10 -415,1
1273 25 1,9980 0 -524,7
1273 23,49* 1,9980 2 -508,1
1273 21,17* 1,9980 5 -483,0
1273 17,16* 1,9980 10 -449,5
1273 25 1,9950 0 -553,5
1273 23,49* 1,9950 2 -540,5
1273 21,17* 1,9950 5 -520,5
1273 17,16* 1,9950 10 -496,2
1273 25 1,9900 0 -574,2
1273 23,49* 1,9900 2 -565,4
1273 21,17* 1,9900 5 -549,3
1273 17,16* 1,9900 10 -532,3
1273 25 1,9800 0 -595,8
1273 23,49* 1,9800 2 -589,8
1273 21,17* 1,9800 5 -577,9
1273 17,16* 1,9800 10 -567,8
1273 25 1,9500 0 -624,0
1273 23,49* 1,9500 2 -622,0
1273 21,17* 1,9500 5 -615,9
1273 17,16* 1,9500 10 -614,0
1373 25 1,9995 0 -434,1
1373 23,49* 1,9995 2 -408,4
1373 21,17* 1,9995 5 -373,8
1373 17,16* 1,9995 10 -318,1
1373 25 1,9990 0 -458,0
1373 23,49* 1,9990 2 -436,9
1373 21,17* 1,9990 5 -407,1
1373 17,16* 1,9990 10 -360,3
1373 25 1,9980 0 -482,5
1373 23,49* 1,9980 2 -465,9
1373 23,49* 1,9980 2 -465,9
1373 21,17* 1,9980 5 -441,3
1373 17,16* 1,9980 10 -401,9
1373 25 1,9950 0 -514,4
1373 23,49* 1,9950 2 -502,7
1373 21,17* 1,9950 5 -485,8
1373 17,16* 1,9950 10 -457,4
1373 25 1,9900 0 -539,2
1373 23,49* 1,9900 2 -531,4
1373 21,17* 1,9900 5 -519,4
1373 17,16* 1,9900 10 -499,0
1373 25 1,9800 0 -563,7
1373 23,49* 1,9800 2 -558,8
1373 21,17* 1,9800 5 -552,7
1373 17,16* 1,9800 10 -539,7
1373 25 1,9500 0 -595,9
1373 23,49* 1,9500 2 -596,4
1373 21,17* 1,9500 5 -597,2
1373 17,16* 1,9500 10 -594,4
